Repository: Tom-WCL/Dataset-of-oxidation-properties-of-refractory-alloys

# Database for Predicting Oxidation Resistance of Refractory High-Entropy Alloys

## Overview

This repository contains the experimental database used in the study *"Advancing Refractory High-Entropy Alloy Development with AI-Predictive Models for High-Temperature Oxidation Resistance"*. The database was designed to train and validate machine learning models for predicting specific mass change due to oxidation in Refractory High-Entropy Alloys (RHEAs) and Refractory Complex Concentrated Alloys (RCCAs). It is a valuable resource for researchers in materials science, particularly those focusing on high-temperature alloy applications.

## Contents

* `data/`

  * `alloy_oxidation_886_202406.csv`: Contains the experimental data in CSV format.
  * `alloy_oxidation_886_202406_with_metadata.json`: Contains the experimental data in JSON format.
  * `data_analysis.ipynb`: A Jupyter notebook illustrating basic dataset statistics, distributions, and example data-loading workflows for exploratory analysis.
* `README.md`: Documentation of the dataset.

## Dataset Description

The database comprises **886 observations** from published literature, detailing the following parameters:

1. **Alloy Identification**:

   * A unique numerical alloy identifier assigned within the dataset.
   * A source-specific alloy identifier assigned to distinguish the same nominal alloy composition reported in different literature sources.
   * Original alloy formula or alloy name reported in the source publication.

2. **Alloy Composition**:

   * Elements: Al, Cr, Hf, Mo, Nb, Si, Ta, Ti, V, W, Zr.
   * Corresponding molar concentrations.

3. **Oxidation Conditions**:

   * Temperature (°C).
   * Time (hours).

4. **Target Property**:

   * Specific mass change due to oxidation in air (mg/cm²).

### File Details

#### `alloy_oxidation_886_202406.csv` and `alloy_oxidation_886_202406.json`

### File Details

#### `alloy_oxidation_886_202406.csv` and `alloy_oxidation_886_202406.json`

| Column Name                     | Description                                                                                                                                                                                                                                                        |
| ------------------------------- | ------------------------------------------------------------------------------------------------------------------------------------------------------------------------------------------------------------------------------------------------------------------ |
| `Record_ID`                     | Unique identifier assigned to each oxidation record in the dataset. Each row has a distinct `Record_ID`, corresponding to one reported oxidation test condition and result.                                                                                        |
| `Alloy_ID`                      | Unique identifier assigned to each nominal alloy composition. The same `Alloy_ID` is used for the same nominal composition, even when the data are collected from different literature sources or tested under different oxidation temperatures or exposure times. |
| `alloy formula`                 | Chemical formula or alloy name reported in the original publication. This field is retained for traceability but is not used as a unique identifier.                                                                                                               |
| `Al`                            | Molar concentration of Al in the alloy.                                                                                                                                                                                                                            |
| `Cr`                            | Molar concentration of Cr in the alloy.

## Notes on Data Interpretation

The reported specific mass change values should be interpreted as **net mass changes** after oxidation exposure. For refractory alloys containing volatile oxide-forming elements, such as Mo, V, and to a lesser extent Ta and W, the measured mass change may reflect the combined effects of oxidation-induced mass gain and volatilization-induced mass loss. Therefore, low or even negative mass change values do not necessarily indicate superior oxidation resistance in all cases.

Oxide scale thickness was not included as a standardized variable in this dataset because such information is not consistently reported across the collected literature. In addition, when scale thickness values are available, they may be affected by differences in measurement method, measurement location, oxide morphology, cracking, porosity, or spallation. These inconsistencies make systematic harmonization across different studies difficult.

File: alloy_oxidation_886_202406_with_metadata.json (part 1 of 12)
{
    "metadata": {
        "title": "Database for Predicting Oxidation Resistance of Refractory High-Entropy Alloys",
        "description": "This dataset contains experimental data on the oxidation behavior of conventional refractory alloys, Refractory High-Entropy Alloys (RHEAs), and Refractory Complex Concentrated Alloys (RCCAs). The dataset is limited to isothermal oxidation experiments conducted in air and is used to train and validate AI models for predicting net specific mass change during oxidation.",
        "scope": "Only isothermal oxidation data measured in air are included. Non-isothermal oxidation tests, cyclic oxidation tests, and oxidation experiments conducted under atmospheres other than air were excluded to maintain consistency across the compiled records.",
        "source": "The dataset includes data extracted from published literature and initial experimental data generated by the authors' laboratory. DOI links in the source column indicate data collected from published literature, whereas 'Tom_ini' denotes initial experimental data generated by the authors' laboratory.",
        "columns": [
            {
                "name": "Alloy_ID",
                "description": "Unique identifier assigned to each nominal alloy composition within the dataset. The same Alloy_ID is used for the same nominal composition, even when data are collected from different literature sources or tested under different oxidation conditions."
            },
            {
                "name": "Source_Alloy_ID",
                "description": "Identifier assigned to distinguish alloy records according to their source. This field helps track cases where the same nominal alloy composition appears in different literature sources or experimental datasets."
            },
            {
                "name": "alloy_formula",
                "description": "Chemical formula or alloy name reported in the original publication or experimental source. This field is retained for traceability and is not used as a unique identifier."
            },
            {
                "name": "Al",
                "description": "Molar concentration of aluminum (Al) in the alloy."
            },
            {
                "name": "Cr",
                "description": "Molar concentration of chromium (Cr) in the alloy."
            },
            {
                "name": "Hf",
                "description": "Molar concentration of hafnium (Hf) in the alloy."
            },
            {
                "name": "Mo",
                "description": "Molar concentration of molybdenum (Mo) in the alloy."
            },
            {
                "name": "Nb",
                "description": "Molar concentration of niobium (Nb) in the alloy."
            },
            {
                "name": "Si",
                "description": "Molar concentration of silicon (Si) in the alloy."
            },
            {
                "name": "Ta",
                "description": "Molar concentration of tantalum (Ta) in the alloy."
            },
            {
                "name": "Ti",
                "description": "Molar concentration of titanium (Ti) in the alloy."
            },
            {
                "name": "V",
                "description": "Molar concentration of vanadium (V) in the alloy."
            },
            {
                "name": "W",
                "description": "Molar concentration of tungsten (W) in the alloy."
            },
            {
                "name": "Zr",
                "description": "Molar concentration of zirconium (Zr) in the alloy."
            },
            {
                "name": "temperature",
                "description": "Isothermal oxidation test temperature in degree Celsius (\u00b0C)."
            },
            {
                "name": "time",
                "description": "Oxidation exposure time in hours (h)."
            },
            {
                "name": "specific_mass_change",
                "description": "Net specific mass change measured after oxidation exposure, expressed in mg/cm\u00b2. This value represents the balance between oxidation-induced mass gain and possible mass loss due to volatilization or scale spallation, rather than a direct measurement of oxide-scale growth."
            },
            {
                "name": "source",
                "description": "Data source for each oxidation record. 'Tom_ini' denotes initial experimental data from the authors' laboratory, whereas DOI links indicate data collected from published literature."
            }
        ],
    "license": "CC BY 4.0",
    "citation": "S. Gorsse et al., 'Advancing Refractory High Entropy Alloy Development with AI-Predictive Models for High Temperature Oxidation Resistance,' Scripta Materialia, vol. 255, 2025."
},

    "data":[
        {
            "Alloy_ID": "A001",
            "Source_Alloy_ID": "A001-S01",
            "alloy_formula": "NbTi2VZr",
            "Al": 0,
            "Cr": 0,
            "Hf": 0,
            "Mo": 0,
            "Nb": 20,
            "Si": 0,
            "Ta": 0,
            "Ti": 40,
            "V": 20,
            "W": 0,
            "Zr": 20,
            "temperature": 800,
            "time": 10,
            "specific_mass_change": 113.48,
            "source": "https://doi.org/10.1007/s40843-022-2045-4"
        },
        {
            "Alloy_ID": "A001",
            "Source_Alloy_ID": "A001-S01",
            "alloy_formula": "NbTi2VZr",
            "Al": 0,
            "Cr": 0,
            "Hf": 0,
            "Mo": 0,
            "Nb": 20,
            "Si": 0,
            "Ta": 0,
            "Ti": 40,
            "V": 20,
            "W": 0,
            "Zr": 20,
            "temperature": 800,
            "time": 20,
            "specific_mass_change": 189.37,
            "source": "https://doi.org/10.1007/s40843-022-2045-4"
        },
        {
            "Alloy_ID": "A002",
            "Source_Alloy_ID": "A002-S01",
            "alloy_formula": "NbTa0.5TiZr",
            "Al": 0,
            "Cr": 0,
            "Hf": 0,
            "Mo": 0,
            "Nb": 27.76,
            "Si": 0,
            "Ta": 16.88,
            "Ti": 30.75,
            "V": 0,
            "W": 0,
            "Zr": 24.61,
            "temperature": 1000,
            "time": 10,
            "specific_mass_change": 73.59,
            "source": "https://doi.org/10.1016/S1003-6326(19)65054-5"
        },
        {
            "Alloy_ID": "A002",
            "Source_Alloy_ID": "A002-S01",
            "alloy_formula": "NbTa0.5TiZr",
            "Al": 0,
            "Cr": 0,
            "Hf": 0,
            "Mo": 0,
            "Nb": 27.76,
            "Si": 0,
            "Ta": 16.88,
            "Ti": 30.75,
            "V": 0,
            "W": 0,
            "Zr": 24.61,
            "temperature": 1000,
            "time": 20,
            "specific_mass_change": 96.1,
            "source": "https://doi.org/10.1016/S1003-6326(19)65054-5"
        },
        {
            "Alloy_ID": "A003",
            "Source_Alloy_ID": "A003-S01",
            "alloy_formula": "NbTiVZr",
            "Al": 0,
            "Cr": 0,
            "Hf": 0,
            "Mo": 0,
            "Nb": 28.3,
            "Si": 0,
            "Ta": 0,
            "Ti": 24.5,
            "V": 23,
            "W": 0,
            "Zr": 24.2,
            "temperature": 1000,
            "time": 3,
            "specific_mass_change": 109.82,
            "source": "https://doi.org/10.1016/j.jallcom.2017.09.164"
        },
        {
            "Alloy_ID": "A003",
            "Source_Alloy_ID": "A003-S01",
            "alloy_formula": "NbTiVZr",
            "Al": 0,
            "Cr": 0,
            "Hf": 0,
            "Mo": 0,
            "Nb": 28.3,
            "Si": 0,
            "Ta": 0,
            "Ti": 24.5,
            "V": 23,
            "W": 0,
            "Zr": 24.2,
            "temperature": 1000,
            "time": 4,
            "specific_mass_change": 143.29,
            "source": "https://doi.org/10.1016/j.jallcom.2017.09.164"
        },
        {
            "Alloy_ID": "A004",
            "Source_Alloy_ID": "A004-S01",
            "alloy_formula": "NbTaTi",
            "Al": 0,
            "Cr": 0,
            "Hf": 0,
            "Mo": 0,
            "Nb": 33.1,
            "Si": 0,
            "Ta": 36.2,
            "Ti": 30.7,
            "V": 0,
            "W": 0,
            "Zr": 0,
            "temperature": 1000,
            "time": 3,
            "specific_mass_change": 10.18,
            "source": "Tom_ini"
        },
        {
            "Alloy_ID": "A004",
            "Source_Alloy_ID": "A004-S01",
            "alloy_formula": "NbTaTi",
            "Al": 0,
            "Cr": 0,
            "Hf": 0,
            "Mo": 0,
            "Nb": 33.1,
            "Si": 0,
            "Ta": 36.2,
            "Ti": 30.7,
            "V": 0,
            "W": 0,
            "Zr": 0,
            "temperature": 1000,
            "time": 4,
            "specific_mass_change": 11.958,
            "source": "Tom_ini"
        },
        {
            "Alloy_ID": "A004",
            "Source_Alloy_ID": "A004-S01",
            "alloy_formula": "NbTaTi",
            "Al": 0,
            "Cr": 0,
            "Hf": 0,
            "Mo": 0,
            "Nb": 33.1,
            "Si": 0,
            "Ta": 36.2,
            "Ti": 30.7,
            "V": 0,
            "W": 0,
            "Zr": 0,
            "temperature": 1000,
            "time": 10,
            "specific_mass_change": 21.105,
            "source": "Tom_ini"
        },
        {
            "Alloy_ID": "A004",
            "Source_Alloy_ID": "A004-S01",
            "alloy_formula": "NbTaTi",
            "Al": 0,
            "Cr": 0,
            "Hf": 0,
            "Mo": 0,
            "Nb": 33.1,
            "Si": 0,
            "Ta": 36.2,
            "Ti": 30.7,
            "V": 0,
            "W": 0,
            "Zr": 0,
            "temperature": 1000,
            "time": 20,
            "specific_mass_change": 35.29,
            "source": "Tom_ini"
        },
        {
            "Alloy_ID": "A004",
            "Source_Alloy_ID": "A004-S01",
            "alloy_formula": "NbTaTi",
            "Al": 0,
            "Cr": 0,
            "Hf": 0,
            "Mo": 0,
            "Nb": 33.1,
            "Si": 0,
            "Ta": 36.2,
            "Ti": 30.7,
            "V": 0,
            "W": 0,
            "Zr": 0,
            "temperature": 1000,
            "time": 50,
            "specific_mass_change": 85.393,
            "source": "Tom_ini"
        },
        {
            "Alloy_ID": "A004",
            "Source_Alloy_ID": "A004-S02",
            "alloy_formula": "NbTaTi",
            "Al": 0,
            "Cr": 0,
            "Hf": 0,
            "Mo": 0,
            "Nb": 33.33,
            "Si": 0,
            "Ta": 33.33,
            "Ti": 33.34,
            "V": 0,
            "W": 0,
            "Zr": 0,
            "temperature": 1200,
            "time": 4,
            "specific_mass_change": 41.86,
            "source": "https://doi.org/10.1016/j.jallcom.2020.158003"
        },
        {
            "Alloy_ID": "A005",
            "Source_Alloy_ID": "A005-S01",
            "alloy_formula": "NbTaZr",
            "Al": 0,
            "Cr": 0,
            "Hf": 0,
            "Mo": 0,
            "Nb": 33.33,
            "Si": 0,
            "Ta": 33.33,
            "Ti": 0,
            "V": 0,
            "W": 0,
            "Zr": 33.34,
            "temperature": 1200,
            "time": 4,
            "specific_mass_change": 144.56,
            "source": "https://doi.org/10.1016/j.jallcom.2020.158003"
        },
        {
            "Alloy_ID": "A006",
            "Source_Alloy_ID": "A006-S01",
            "alloy_formula": "Nb-17.3Si",
            "Al": 0,
            "Cr": 0,
            "Hf": 0,
            "Mo": 0,
            "Nb": 82.7,
            "Si": 17.3,
            "Ta": 0,
            "Ti": 0,
            "V": 0,
            "W": 0,
            "Zr": 0,
            "temperature": 1000,
            "time": 4,
            "specific_mass_change": 65,
            "source": "https://doi.org/10.1016/S1468-6996(02)00005-0"
        },
        {
            "Alloy_ID": "A007",
            "Source_Alloy_ID": "A007-S01",
            "alloy_formula": "Nb-10.1Si",
            "Al": 0,
            "Cr": 0,
            "Hf": 0,
            "Mo": 0,
            "Nb": 89.9,
            "Si": 10.1,
            "Ta": 0,
            "Ti": 0,
            "V": 0,
            "W": 0,
            "Zr": 0,
            "temperature": 1000,
            "time": 4,
            "specific_mass_change": 170,
            "source": "https://doi.org/10.1016/S1468-6996(02)00005-0"
        },
        {
            "Alloy_ID": "A008",
            "Source_Alloy_ID": "A008-S01",
            "alloy_formula": "NbMoWZr",
            "Al": 0,
            "Cr": 0,
            "Hf": 0,
            "Mo": 2,
            "Nb": 92,
            "Si": 0,
            "Ta": 0,
            "Ti": 0,
            "V": 0,
            "W": 5,
            "Zr": 1,
            "temperature": 800,
            "time": 3,
            "specific_mass_change": 41.06,
            "source": "https://doi.org/10.1016/j.corsci.2021.109513"
        },
        {
            "Alloy_ID": "A008",
            "Source_Alloy_ID": "A008-S01",
            "alloy_formula": "NbMoWZr",
            "Al": 0,
            "Cr": 0,
            "Hf": 0,
            "Mo": 2,
            "Nb": 92,
            "Si": 0,
            "Ta": 0,
            "Ti": 0,
            "V": 0,
            "W": 5,
            "Zr": 1,
            "temperature": 800,
            "time": 4,
            "specific_mass_change": 62.56,
            "source": "https://doi.org/10.1016/j.corsci.2021.109513"
        },
        {
            "Alloy_ID": "A008",
            "Source_Alloy_ID": "A008-S01",
            "alloy_formula": "NbMoWZr",
            "Al": 0,
            "Cr": 0,
            "Hf": 0,
            "Mo": 2,
            "Nb": 92,
            "Si": 0,
            "Ta": 0,
            "Ti": 0,
            "V": 0,
            "W": 5,
            "Zr": 1,
            "temperature": 800,
            "time": 10,
            "specific_mass_change": 126.04,
            "source": "https://doi.org/10.1016/j.corsci.2021.109513"
        },
        {
            "Alloy_ID": "A008",
            "Source_Alloy_ID": "A008-S01",
            "alloy_formula": "NbMoWZr",
            "Al": 0,
            "Cr": 0,
            "Hf": 0,
            "Mo": 2,
            "Nb": 92,
            "Si": 0,
            "Ta": 0,
            "Ti": 0,
            "V": 0,
            "W": 5,
            "Zr": 1,
            "temperature": 800,
            "time": 20,
            "specific_mass_change": 176.22,
            "source": "https://doi.org/10.1016/j.corsci.2021.109513"
        },
        {
            "Alloy_ID": "A009",
            "Source_Alloy_ID": "A009-S01",
            "alloy_formula": "Nb-13Si-4Mo",
            "Al": 0,
            "Cr": 0,
            "Hf": 0,
            "Mo": 4,
            "Nb": 83,
            "Si": 13,
            "Ta": 0,
            "Ti": 0,
            "V": 0,
            "W": 0,
            "Zr": 0,
            "temperature": 800,
            "time": 4,
            "specific_mass_change": 4,
            "source": "https://doi.org/10.1007/s11661-007-9398-9"
        },
        {
            "Alloy_ID": "A009",
            "Source_Alloy_ID": "A009-S01",
            "alloy_formula": "Nb-13Si-4Mo",
            "Al": 0,
            "Cr": 0,
            "Hf": 0,
            "Mo": 4,
            "Nb": 83,
            "Si": 13,
            "Ta": 0,
            "Ti": 0,
            "V": 0,
            "W": 0,
            "Zr": 0,
            "temperature": 1000,
            "time": 4,
            "specific_mass_change": 170,
            "source": "https://doi.org/10.1007/s11661-007-9398-9"
        },
        {
            "Alloy_ID": "A009",
            "Source_Alloy_ID": "A009-S01",
            "alloy_formula": "Nb-13Si-4Mo",
            "Al": 0,
            "Cr": 0,
            "Hf": 0,
            "Mo": 4,
            "Nb": 83,
            "Si": 13,
            "Ta": 0,
            "Ti": 0,
            "V": 0,
            "W": 0,
            "Zr": 0,
            "temperature": 1150,
            "time": 4,
            "specific_mass_change": 25,
            "source": "https://doi.org/10.1007/s11661-007-9398-9"
        },
        {
            "Alloy_ID": "A009",
            "Source_Alloy_ID": "A009-S01",
            "alloy_formula": "Nb-13Si-4Mo",
            "Al": 0,
            "Cr": 0,
            "Hf": 0,
            "Mo": 4,
            "Nb": 83,
            "Si": 13,
            "Ta": 0,
            "Ti": 0,
            "V": 0,
            "W": 0,
            "Zr": 0,
            "temperature": 800,
            "time": 20,
            "specific_mass_change": 10,
            "source": "https://doi.org/10.1007/s11661-007-9398-9"
        },
        {
            "Alloy_ID": "A009",
            "Source_Alloy_ID": "A009-S01",
            "alloy_formula": "Nb-13Si-4Mo",
            "Al": 0,
            "Cr": 0,
            "Hf": 0,
            "Mo": 4,
            "Nb": 83,
            "Si": 13,
            "Ta": 0,
            "Ti": 0,
            "V": 0,
            "W": 0,
            "Zr": 0,
            "temperature": 1000,
            "time": 20,
            "specific_mass_change": 323,
            "source": "https://doi.org/10.1007/s11661-007-9398-9"
        },
        {
            "Alloy_ID": "A009",
            "Source_Alloy_ID": "A009-S01",
            "alloy_formula": "Nb-13Si-4Mo",
            "Al": 0,
            "Cr": 0,
            "Hf": 0,
            "Mo": 4,
            "Nb": 83,
            "Si": 13,
            "Ta": 0,
            "Ti": 0,
            "V": 0,
            "W": 0,
            "Zr": 0,
            "temperature": 1150,
            "time": 20,
            "specific_mass_change": 62,
            "source": "https://doi.org/10.1007/s11661-007-9398-9"
        },
        {
            "Alloy_ID": "A010",
            "Source_Alloy_ID": "A010-S01",
            "alloy_formula": "Nb-19Si-5Mo",
            "Al": 0,
            "Cr": 0,
            "Hf": 0,
            "Mo": 5,
            "Nb": 76,
            "Si": 19,
            "Ta": 0,
            "Ti": 0,
            "V": 0,
            "W": 0,
            "Zr": 0,
            "temperature": 800,
            "time": 4,
            "specific_mass_change": 24,
            "source": "https://doi.org/10.1007/s11661-007-9398-9"
        },
        {
            "Alloy_ID": "A010",
            "Source_Alloy_ID": "A010-S01",
            "alloy_formula": "Nb-19Si-5Mo",
            "Al": 0,
            "Cr": 0,
            "Hf": 0,
            "Mo": 5,
            "Nb": 76,
            "Si": 19,
            "Ta": 0,
            "Ti": 0,
            "V": 0,
            "W": 0,
            "Zr": 0,
            "temperature": 1000,
            "time": 4,
            "specific_mass_change": 106,
            "source": "https://doi.org/10.1007/s11661-007-9398-9"
        },
        {
            "Alloy_ID": "A010",
            "Source_Alloy_ID": "A010-S01",
            "alloy_formula": "Nb-19Si-5Mo",
            "Al": 0,
            "Cr": 0,
            "Hf": 0,
            "Mo": 5,
            "Nb": 76,
            "Si": 19,
            "Ta": 0,
            "Ti": 0,
            "V": 0,
            "W": 0,
            "Zr": 0,
            "temperature": 1150,
            "time": 4,
            "specific_mass_change": 32,
            "source": "https://doi.org/10.1007/s11661-007-9398-9"
        },
        {
            "Alloy_ID": "A010",
            "Source_Alloy_ID": "A010-S01",
            "alloy_formula": "Nb-19Si-5Mo",
            "Al": 0,
            "Cr": 0,
            "Hf": 0,
            "Mo": 5,
            "Nb": 76,
            "Si": 19,
            "Ta": 0,
            "Ti": 0,
            "V": 0,
            "W": 0,
            "Zr": 0,
            "temperature": 800,
            "time": 20,
            "specific_mass_change": 28,
            "source": "https://doi.org/10.1007/s11661-007-9398-9"
        },
        {
            "Alloy_ID": "A010",
            "Source_Alloy_ID": "A010-S01",
            "alloy_formula": "Nb-19Si-5Mo",
            "Al": 0,
            "Cr": 0,
            "Hf": 0,
            "Mo": 5,
            "Nb": 76,
            "Si": 19,
            "Ta": 0,
            "Ti": 0,
            "V": 0,
            "W": 0,
            "Zr": 0,
            "temperature": 1000,
            "time": 20,
            "specific_mass_change": 342,
            "source": "https://doi.org/10.1007/s11661-007-9398-9"
        },
        {
            "Alloy_ID": "A010",
            "Source_Alloy_ID": "A010-S01",
            "alloy_formula": "Nb-19Si-5Mo",
            "Al": 0,
            "Cr": 0,
            "Hf": 0,
            "Mo": 5,
            "Nb": 76,
            "Si": 19,
            "Ta": 0,
            "Ti": 0,
            "V": 0,
            "W": 0,
            "Zr": 0,
            "temperature": 1150,
            "time": 20,
            "specific_mass_change": 99,
            "source": "https://doi.org/10.1007/s11661-007-9398-9"
        },
        {
            "Alloy_ID": "A011",
            "Source_Alloy_ID": "A011-S01",
            "alloy_formula": "Nb-12Si-15Mo",
            "Al": 0,
            "Cr": 0,
            "Hf": 0,
            "Mo": 15,
            "Nb": 73,
            "Si": 12,
            "Ta": 0,
            "Ti": 0,
            "V": 0,
            "W": 0,
            "Zr": 0,
            "temperature": 800,
            "time": 4,
            "specific_mass_change": 11,
            "source": "https://doi.org/10.1007/s11661-007-9398-9"
        },
        {
            "Alloy_ID": "A011",
            "Source_Alloy_ID": "A011-S01",
            "alloy_formula": "Nb-12Si-15Mo",
            "Al": 0,
            "Cr": 0,
            "Hf": 0,
            "Mo": 15,
            "Nb": 73,
            "Si": 12,
            "Ta": 0,
            "Ti": 0,
            "V": 0,
            "W": 0,
            "Zr": 0,
            "temperature": 1000,
            "time": 4,
            "specific_mass_change": 4,
            "source": "https://doi.org/10.1007/s11661-007-9398-9"
        },
        {
            "Alloy_ID": "A011",
            "Source_Alloy_ID": "A011-S01",
            "alloy_formula": "Nb-12Si-15Mo",
            "Al": 0,
            "Cr": 0,
            "Hf": 0,
            "Mo": 15,
            "Nb": 73,
            "Si": 12,
            "Ta": 0,
            "Ti": 0,
            "V": 0,
            "W": 0,
            "Zr": 0,
            "temperature": 1150,
            "time": 4,
            "specific_mass_change": 16,
            "source": "https://doi.org/10.1007/s11661-007-9398-9"
        },
        {
            "Alloy_ID": "A011",
            "Source_Alloy_ID": "A011-S01",
            "alloy_formula": "Nb-12Si-15Mo",
            "Al": 0,
            "Cr": 0,
            "Hf": 0,
            "Mo": 15,
            "Nb": 73,
            "Si": 12,
            "Ta": 0,
            "Ti": 0,
            "V": 0,
            "W": 0,
            "Zr": 0,
            "temperature": 800,
            "time": 20,
            "specific_mass_change": 21,
            "source": "https://doi.org/10.1007/s11661-007-9398-9"
        },
        {
            "Alloy_ID": "A011",
            "Source_Alloy_ID": "A011-S01",
            "alloy_formula": "Nb-12Si-15Mo",
            "Al": 0,
            "Cr": 0,
            "Hf": 0,
            "Mo": 15,
            "Nb": 73,
            "Si": 12,
            "Ta": 0,
            "Ti": 0,
            "V": 0,
            "W": 0,
            "Zr": 0,
            "temperature": 1000,
            "time": 20,
            "specific_mass_change": 11,
            "source": "https://doi.org/10.1007/s11661-007-9398-9"
        },
        {
            "Alloy_ID": "A011",
            "Source_Alloy_ID": "A011-S01",
            "alloy_formula": "Nb-12Si-15Mo",
            "Al": 0,
            "Cr": 0,
            "Hf": 0,
            "Mo": 15,
            "Nb": 73,
            "Si": 12,
            "Ta": 0,
            "Ti": 0,
            "V": 0,
            "W": 0,
            "Zr": 0,
            "temperature": 1150,
            "time": 20,
            "specific_mass_change": 53,
            "source": "https://doi.org/10.1007/s11661-007-9398-9"
        },
        {
            "Alloy_ID": "A012",
            "Source_Alloy_ID": "A012-S01",
            "alloy_formula": "WMoTaNbTi",
            "Al": 0,
            "Cr": 0,
            "Hf": 0,
            "Mo": 18,
            "Nb": 17.1,
            "Si": 0,
            "Ta": 23.4,
            "Ti": 15.1,
            "V": 0,
            "W": 26.4,
            "Zr": 0,
            "temperature": 1000,
            "time": 4,
            "specific_mass_change": 53,
            "source": "https://doi.org/10.3390/met12010041"
        },
        {
            "Alloy_ID": "A013",
            "Source_Alloy_ID": "A013-S01",
            "alloy_formula": "WMoTaNbV",
            "Al": 0,
            "Cr": 0,
            "Hf": 0,
            "Mo": 19.5,
            "Nb": 17.8,
            "Si": 0,
            "Ta": 22.2,
            "Ti": 0,
            "V": 17.8,
            "W": 22.7,
            "Zr": 0,
            "temperature": 1000,
            "time": 4,
            "specific_mass_change": 39,
            "source": "https://doi.org/10.3390/met12010041"
        },
        {
            "Alloy_ID": "A014",
            "Source_Alloy_ID": "A014-S01",
            "alloy_formula": "Mo-37Si-40Ti",
            "Al": 0,
            "Cr": 0,
            "Hf": 0,
            "Mo": 23,
            "Nb": 0,
            "Si": 37,
            "Ta": 0,
            "Ti": 40,
            "V": 0,
            "W": 0,
            "Zr": 0,
            "temperature": 750,
            "time": 3,
            "specific_mass_change": 0.09,
            "source": "https://doi.org/10.1016/j.scriptamat.2011.10.042"
        },
        {
            "Alloy_ID": "A014",
            "Source_Alloy_ID": "A014-S01",
            "alloy_formula": "Mo-37Si-40Ti",
            "Al": 0,
            "Cr": 0,
            "Hf": 0,
            "Mo": 23,
            "Nb": 0,
            "Si": 37,
            "Ta": 0,
            "Ti": 40,
            "V": 0,
            "W": 0,
            "Zr": 0,
            "temperature": 820,
            "time": 3,
            "specific_mass_change": 0.24,
            "source": "https://doi.org/10.1016/j.scriptamat.2011.10.042"
        },
        {
            "Alloy_ID": "A014",
            "Source_Alloy_ID": "A014-S01",
            "alloy_formula": "Mo-37Si-40Ti",
            "Al": 0,
            "Cr": 0,
            "Hf": 0,
            "Mo": 23,
            "Nb": 0,
            "Si": 37,
            "Ta": 0,
            "Ti": 40,
            "V": 0,
            "W": 0,
            "Zr": 0,
            "temperature": 1100,
            "time": 3,
            "specific_mass_change": 0.52,
            "source": "https://doi.org/10.1016/j.scriptamat.2011.10.042"
        },
        {
            "Alloy_ID": "A014",
            "Source_Alloy_ID": "A014-S01",
            "alloy_formula": "Mo-37Si-40Ti",
            "Al": 0,
            "Cr": 0,
            "Hf": 0,
            "Mo": 23,
            "Nb": 0,
            "Si": 37,
            "Ta": 0,
            "Ti": 40,
            "V": 0,
            "W": 0,
            "Zr": 0,
            "temperature": 1300,
            "time": 3,
            "specific_mass_change": 1.74,
            "source": "https://doi.org/10.1016/j.scriptamat.2011.10.042"
        },
        {
            "Alloy_ID": "A014",
            "Source_Alloy_ID": "A014-S01",
            "alloy_formula": "Mo-37Si-40Ti",
            "Al": 0,
            "Cr": 0,
            "Hf": 0,
            "Mo": 23,
            "Nb": 0,
            "Si": 37,
            "Ta": 0,
            "Ti": 40,
            "V": 0,
            "W": 0,
            "Zr": 0,
            "temperature": 750,
            "time": 4,
            "specific_mass_change": 0.1,
            "source": "https://doi.org/10.1016/j.scriptamat.2011.10.042"
        },
        {
            "Alloy_ID": "A014",
            "Source_Alloy_ID": "A014-S01",
            "alloy_formula": "Mo-37Si-40Ti",
            "Al": 0,
            "Cr": 0,
            "Hf": 0,
            "Mo": 23,
            "Nb": 0,
            "Si": 37,
            "Ta": 0,
            "Ti": 40,
            "V": 0,
            "W": 0,
            "Zr": 0,
            "temperature": 820,
            "time": 4,
            "specific_mass_change": 0.26,
            "source": "https://doi.org/10.1016/j.scriptamat.2011.10.042"
        },
        {
            "Alloy_ID": "A014",
            "Source_Alloy_ID": "A014-S01",
            "alloy_formula": "Mo-37Si-40Ti",
            "Al": 0,
            "Cr": 0,
            "Hf": 0,
            "Mo": 23,
            "Nb": 0,
            "Si": 37,
            "Ta": 0,
            "Ti": 40,
            "V": 0,
            "W": 0,
            "Zr": 0,
            "temperature": 1100,
            "time": 4,
            "specific_mass_change": 0.59,
            "source": "https://doi.org/10.1016/j.scriptamat.2011.10.042"
        },
        {
            "Alloy_ID": "A014",
            "Source_Alloy_ID": "A014-S01",
            "alloy_formula": "Mo-37Si-40Ti",
            "Al": 0,
            "Cr": 0,
            "Hf": 0,
            "Mo": 23,
            "Nb": 0,
            "Si": 37,
            "Ta": 0,
            "Ti": 40,
            "V": 0,
            "W": 0,
            "Zr": 0,
            "temperature": 1300,
            "time": 4,
            "specific_mass_change": 1.93,
            "source": "https://doi.org/10.1016/j.scriptamat.2011.10.042"
        },
        {
            "Alloy_ID": "A014",
            "Source_Alloy_ID": "A014-S01",
            "alloy_formula": "Mo-37Si-40Ti",
            "Al": 0,
            "Cr": 0,
            "Hf": 0,
            "Mo": 23,
            "Nb": 0,
            "Si": 37,
            "Ta": 0,
            "Ti": 40,
            "V": 0,
            "W": 0,
            "Zr": 0,
            "temperature": 750,
            "time": 10,
            "specific_mass_change": 0.1,
            "source": "https://doi.org/10.1016/j.scriptamat.2011.10.042"
        },
        {
            "Alloy_ID": "A014",
            "Source_Alloy_ID": "A014-S01",
            "alloy_formula": "Mo-37Si-40Ti",
            "Al": 0,
            "Cr": 0,
            "Hf": 0,
            "Mo": 23,
            "Nb": 0,
            "Si": 37,
            "Ta": 0,
            "Ti": 40,
            "V": 0,
            "W": 0,
            "Zr": 0,
            "temperature": 820,
            "time": 10,
            "specific_mass_change": 0.31,
            "source": "https://doi.org/10.1016/j.scriptamat.2011.10.042"
        },
        {
            "Alloy_ID": "A014",
            "Source_Alloy_ID": "A014-S01",
            "alloy_formula": "Mo-37Si-40Ti",
            "Al": 0,
            "Cr": 0,
            "Hf": 0,
            "Mo": 23,
            "Nb": 0,
            "Si": 37,
            "Ta": 0,
            "Ti": 40,
            "V": 0,
            "W": 0,
            "Zr": 0,
            "temperature": 1100,
            "time": 10,
            "specific_mass_change": 0.92,
            "source": "https://doi.org/10.1016/j.scriptamat.2011.10.042"
        },
        {
            "Alloy_ID": "A014",
            "Source_Alloy_ID": "A014-S01",
            "alloy_formula": "Mo-37Si-40Ti",
            "Al": 0,
            "Cr": 0,
            "Hf": 0,
            "Mo": 23,
            "Nb": 0,
            "Si": 37,
            "Ta": 0,
            "Ti": 40,
            "V": 0,
            "W": 0,
            "Zr": 0,
            "temperature": 1300,
            "time": 10,
            "specific_mass_change": 2.92,
            "source": "https://doi.org/10.1016/j.scriptamat.2011.10.042"
        },
        {
            "Alloy_ID": "A014",
            "Source_Alloy_ID": "A014-S01",
            "alloy_formula": "Mo-37Si-40Ti",
            "Al": 0,
            "Cr": 0,
            "Hf": 0,
            "Mo": 23,
            "Nb": 0,
            "Si": 37,
            "Ta": 0,
            "Ti": 40,
            "V": 0,
            "W": 0,
            "Zr": 0,
            "temperature": 750,
            "time": 20,
            "specific_mass_change": 0.11,
            "source": "https://doi.org/10.1016/j.scriptamat.2011.10.042"
        },
        {
            "Alloy_ID": "A014",
            "Source_Alloy_ID": "A014-S01",
            "alloy_formula": "Mo-37Si-40Ti",
            "Al": 0,
            "Cr": 0,
            "Hf": 0,
            "Mo": 23,
            "Nb": 0,
            "Si": 37,
            "Ta": 0,
            "Ti": 40,
            "V": 0,
            "W": 0,
            "Zr": 0,
            "temperature": 820,
            "time": 20,
            "specific_mass_change": 0.35,
            "source": "https://doi.org/10.1016/j.scriptamat.2011.10.042"
        },
        {
            "Alloy_ID": "A014",
            "Source_Alloy_ID": "A014-S01",
            "alloy_formula": "Mo-37Si-40Ti",
            "Al": 0,
            "Cr": 0,
            "Hf": 0,
            "Mo": 23,
            "Nb": 0,
            "Si": 37,
            "Ta": 0,
            "Ti": 40,
            "V": 0,
            "W": 0,
            "Zr": 0,
            "temperature": 1100,
            "time": 20,
            "specific_mass_change": 1.24,
            "source": "https://doi.org/10.1016/j.scriptamat.2011.10.042"
        },
        {
            "Alloy_ID": "A014",
            "Source_Alloy_ID": "A014-S01",
            "alloy_formula": "Mo-37Si-40Ti",
            "Al": 0,
            "Cr": 0,
            "Hf": 0,
            "Mo": 23,
            "Nb": 0,
            "Si": 37,
            "Ta": 0,
            "Ti": 40,
            "V": 0,
            "W": 0,
            "Zr": 0,
            "temperature": 1300,
            "time": 20,
            "specific_mass_change": 4.18,
            "source": "https://doi.org/10.1016/j.scriptamat.2011.10.042"
        },
        {
            "Alloy_ID": "A014",
            "Source_Alloy_ID": "A014-S01",
            "alloy_formula": "Mo-37Si-40Ti",
            "Al": 0,
            "Cr": 0,
            "Hf": 0,
            "Mo": 23,
            "Nb": 0,
            "Si": 37,
            "Ta": 0,
            "Ti": 40,
            "V": 0,
            "W": 0,
            "Zr": 0,
            "temperature": 750,
            "time": 50,
            "specific_mass_change": 0.15,
            "source": "https://doi.org/10.1016/j.scriptamat.2011.10.042"
        },
        {
            "Alloy_ID": "A014",
            "Source_Alloy_ID": "A014-S01",
            "alloy_formula": "Mo-37Si-40Ti",
            "Al": 0,
            "Cr": 0,
            "Hf": 0,
            "Mo": 23,
            "Nb": 0,
            "Si": 37,
            "Ta": 0,
            "Ti": 40,
            "V": 0,
            "W": 0,
            "Zr": 0,
            "temperature": 820,
            "time": 50,
            "specific_mass_change": 0.42,
            "source": "https://doi.org/10.1016/j.scriptamat.2011.10.042"
        },
        {
            "Alloy_ID": "A014",
            "Source_Alloy_ID": "A014-S01",
            "alloy_formula": "Mo-37Si-40Ti",
            "Al": 0,
            "Cr": 0,
            "Hf": 0,
            "Mo": 23,
            "Nb": 0,
            "Si": 37,
            "Ta": 0,
            "Ti": 40,
            "V": 0,
            "W": 0,
            "Zr": 0,
            "temperature": 1100,
            "time": 50,
            "specific_mass_change": 1.87,
            "source": "https://doi.org/10.1016/j.scriptamat.2011.10.042"
        },
        {
            "Alloy_ID": "A014",
            "Source_Alloy_ID": "A014-S01",
            "alloy_formula": "Mo-37Si-40Ti",
            "Al": 0,
            "Cr": 0,
            "Hf": 0,
            "Mo": 23,
            "Nb": 0,
            "Si": 37,
            "Ta": 0,
            "Ti": 40,
            "V": 0,
            "W": 0,
            "Zr": 0,
            "temperature": 1300,
            "time": 50,
            "specific_mass_change": 6.34,
            "source": "https://doi.org/10.1016/j.scriptamat.2011.10.042"
        },
        {
            "Alloy_ID": "A014",
            "Source_Alloy_ID": "A014-S01",
            "alloy_formula": "Mo-37Si-40Ti",
            "Al": 0,
            "Cr": 0,
            "Hf": 0,
            "Mo": 23,
            "Nb": 0,
            "Si": 37,
            "Ta": 0,
            "Ti": 40,
            "V": 0,
            "W": 0,
            "Zr": 0,
            "temperature": 750,
            "time": 100,
            "specific_mass_change": 0.22,
            "source": "https://doi.org/10.1016/j.scriptamat.2011.10.042"
        },
        {
            "Alloy_ID": "A014",
            "Source_Alloy_ID": "A014-S01",
            "alloy_formula": "Mo-37Si-40Ti",
            "Al": 0,
            "Cr": 0,
            "Hf": 0,
            "Mo": 23,
            "Nb": 0,
            "Si": 37,
            "Ta": 0,
            "Ti": 40,
            "V": 0,
            "W": 0,
            "Zr": 0,
            "temperature": 820,
            "time": 100,
            "specific_mass_change": 0.49,
            "source": "https://doi.org/10.1016/j.scriptamat.2011.10.042"
        },
        {
            "Alloy_ID": "A014",
            "Source_Alloy_ID": "A014-S01",
            "alloy_formula": "Mo-37Si-40Ti",
            "Al": 0,
            "Cr": 0,
            "Hf": 0,
            "Mo": 23,
            "Nb": 0,
            "Si": 37,
            "Ta": 0,
            "Ti": 40,
            "V": 0,
            "W": 0,
            "Zr": 0,
            "temperature": 1100,
            "time": 100,
            "specific_mass_change": 2.31,
            "source": "https://doi.org/10.1016/j.scriptamat.2011.10.042"
        },
        {
            "Alloy_ID": "A014",
            "Source_Alloy_ID": "A014-S01",
            "alloy_formula": "Mo-37Si-40Ti",
            "Al": 0,
            "Cr": 0,
            "Hf": 0,
            "Mo": 23,
            "Nb": 0,
            "Si": 37,
            "Ta": 0,
            "Ti": 40,
            "V": 0,
            "W": 0,
            "Zr": 0,
            "temperature": 1300,
            "time": 100,
            "specific_mass_change": 8.02,
            "source": "https://doi.org/10.1016/j.scriptamat.2011.10.042"
        },
        {
            "Alloy_ID": "A015",
            "Source_Alloy_ID": "A015-S01",
            "alloy_formula": "WMoTaNb",
            "Al": 0,
            "Cr": 0,
            "Hf": 0,
            "Mo": 23.3,
            "Nb": 22.1,
            "Si": 0,
            "Ta": 26.5,
            "Ti": 0,
            "V": 0,
            "W": 28.2,
            "Zr": 0,
            "temperature": 1000,
            "time": 4,
            "specific_mass_change": 38,
            "source": "https://doi.org/10.3390/met12010041"
        },
        {
            "Alloy_ID": "A016",
            "Source_Alloy_ID": "A016-S01",
            "alloy_formula": "Nb-18Si-26Mo",
            "Al": 0,
            "Cr": 0,
            "Hf": 0,
            "Mo": 26,
            "Nb": 56,
            "Si": 18,
            "Ta": 0,
            "Ti": 0,
            "V": 0,
            "W": 0,
            "Zr": 0,
            "temperature": 800,
            "time": 4,
            "specific_mass_change": 22,
            "source": "https://doi.org/10.1007/s11661-007-9398-9"
        },
        {
            "Alloy_ID": "A016",
            "Source_Alloy_ID": "A016-S01",
            "alloy_formula": "Nb-18Si-26Mo",
            "Al": 0,
            "Cr": 0,
            "Hf": 0,
            "Mo": 26,
