Repository: Tom-WCL/Dataset-of-oxidation-properties-of-refractory-alloys

# Database for Predicting Oxidation Resistance of Refractory High-Entropy Alloys

## Overview

This repository contains the experimental database used in the study *"Advancing Refractory High-Entropy Alloy Development with AI-Predictive Models for High-Temperature Oxidation Resistance"*. The database was designed to train and validate machine learning models for predicting specific mass change due to oxidation in Refractory High-Entropy Alloys (RHEAs) and Refractory Complex Concentrated Alloys (RCCAs). It is a valuable resource for researchers in materials science, particularly those focusing on high-temperature alloy applications.

File: alloy_oxidation_886_202406_with_metadata.json (part 2 of 12)
{
            "Nb": 56,
            "Si": 18,
            "Ta": 0,
            "Ti": 0,
            "V": 0,
            "W": 0,
            "Zr": 0,
            "temperature": 1000,
            "time": 4,
            "specific_mass_change": 14,
            "source": "https://doi.org/10.1007/s11661-007-9398-9"
        },
        {
            "Alloy_ID": "A016",
            "Source_Alloy_ID": "A016-S01",
            "alloy_formula": "Nb-18Si-26Mo",
            "Al": 0,
            "Cr": 0,
            "Hf": 0,
            "Mo": 26,
            "Nb": 56,
            "Si": 18,
            "Ta": 0,
            "Ti": 0,
            "V": 0,
            "W": 0,
            "Zr": 0,
            "temperature": 1150,
            "time": 4,
            "specific_mass_change": 16,
            "source": "https://doi.org/10.1007/s11661-007-9398-9"
        },
        {
            "Alloy_ID": "A016",
            "Source_Alloy_ID": "A016-S01",
            "alloy_formula": "Nb-18Si-26Mo",
            "Al": 0,
            "Cr": 0,
            "Hf": 0,
            "Mo": 26,
            "Nb": 56,
            "Si": 18,
            "Ta": 0,
            "Ti": 0,
            "V": 0,
            "W": 0,
            "Zr": 0,
            "temperature": 800,
            "time": 20,
            "specific_mass_change": 107,
            "source": "https://doi.org/10.1007/s11661-007-9398-9"
        },
        {
            "Alloy_ID": "A016",
            "Source_Alloy_ID": "A016-S01",
            "alloy_formula": "Nb-18Si-26Mo",
            "Al": 0,
            "Cr": 0,
            "Hf": 0,
            "Mo": 26,
            "Nb": 56,
            "Si": 18,
            "Ta": 0,
            "Ti": 0,
            "V": 0,
            "W": 0,
            "Zr": 0,
            "temperature": 1000,
            "time": 20,
            "specific_mass_change": 42,
            "source": "https://doi.org/10.1007/s11661-007-9398-9"
        },
        {
            "Alloy_ID": "A016",
            "Source_Alloy_ID": "A016-S01",
            "alloy_formula": "Nb-18Si-26Mo",
            "Al": 0,
            "Cr": 0,
            "Hf": 0,
            "Mo": 26,
            "Nb": 56,
            "Si": 18,
            "Ta": 0,
            "Ti": 0,
            "V": 0,
            "W": 0,
            "Zr": 0,
            "temperature": 1150,
            "time": 20,
            "specific_mass_change": 50,
            "source": "https://doi.org/10.1007/s11661-007-9398-9"
        },
        {
            "Alloy_ID": "A017",
            "Source_Alloy_ID": "A017-S01",
            "alloy_formula": "MoTaTi",
            "Al": 0,
            "Cr": 0,
            "Hf": 0,
            "Mo": 33.33,
            "Nb": 0,
            "Si": 0,
            "Ta": 33.33,
            "Ti": 33.33,
            "V": 0,
            "W": 0,
            "Zr": 0,
            "temperature": 1000,
            "time": 4,
            "specific_mass_change": 19,
            "source": "https://doi.org/10.1007/s40843-020-1332-2"
        },
        {
            "Alloy_ID": "A018",
            "Source_Alloy_ID": "A018-S01",
            "alloy_formula": "Ti2ZrHf0.5VNb0.5",
            "Al": 0,
            "Cr": 0,
            "Hf": 10,
            "Mo": 0,
            "Nb": 10,
            "Si": 0,
            "Ta": 0,
            "Ti": 40,
            "V": 20,
            "W": 0,
            "Zr": 20,
            "temperature": 800,
            "time": 3,
            "specific_mass_change": 40.56,
            "source": "https://doi.org/10.1016/j.matchar.2021.111287"
        },
        {
            "Alloy_ID": "A018",
            "Source_Alloy_ID": "A018-S01",
            "alloy_formula": "Ti2ZrHf0.5VNb0.5",
            "Al": 0,
            "Cr": 0,
            "Hf": 10,
            "Mo": 0,
            "Nb": 10,
            "Si": 0,
            "Ta": 0,
            "Ti": 40,
            "V": 20,
            "W": 0,
            "Zr": 20,
            "temperature": 800,
            "time": 10,
            "specific_mass_change": 116.25,
            "source": "https://doi.org/10.1016/j.matchar.2021.111287"
        },
        {
            "Alloy_ID": "A018",
            "Source_Alloy_ID": "A018-S01",
            "alloy_formula": "Ti2ZrHf0.5VNb0.5",
            "Al": 0,
            "Cr": 0,
            "Hf": 10,
            "Mo": 0,
            "Nb": 10,
            "Si": 0,
            "Ta": 0,
            "Ti": 40,
            "V": 20,
            "W": 0,
            "Zr": 20,
            "temperature": 800,
            "time": 20,
            "specific_mass_change": 267.26,
            "source": "https://doi.org/10.1016/j.matchar.2021.111287"
        },
        {
            "Alloy_ID": "A019",
            "Source_Alloy_ID": "A019-S01",
            "alloy_formula": "HfNbTaTiZr",
            "Al": 0,
            "Cr": 0,
            "Hf": 20,
            "Mo": 0,
            "Nb": 20,
            "Si": 0,
            "Ta": 20,
            "Ti": 20,
            "V": 0,
            "W": 0,
            "Zr": 20,
            "temperature": 700,
            "time": 10,
            "specific_mass_change": 39.31,
            "source": "https://doi.org/10.1002/adem.201700948"
        },
        {
            "Alloy_ID": "A019",
            "Source_Alloy_ID": "A019-S01",
            "alloy_formula": "HfNbTaTiZr",
            "Al": 0,
            "Cr": 0,
            "Hf": 20,
            "Mo": 0,
            "Nb": 20,
            "Si": 0,
            "Ta": 20,
            "Ti": 20,
            "V": 0,
            "W": 0,
            "Zr": 20,
            "temperature": 900,
            "time": 10,
            "specific_mass_change": 26.57,
            "source": "https://doi.org/10.1002/adem.201700948"
        },
        {
            "Alloy_ID": "A019",
            "Source_Alloy_ID": "A019-S01",
            "alloy_formula": "HfNbTaTiZr",
            "Al": 0,
            "Cr": 0,
            "Hf": 20,
            "Mo": 0,
            "Nb": 20,
            "Si": 0,
            "Ta": 20,
            "Ti": 20,
            "V": 0,
            "W": 0,
            "Zr": 20,
            "temperature": 1100,
            "time": 10,
            "specific_mass_change": 37.76,
            "source": "https://doi.org/10.1002/adem.201700948"
        },
        {
            "Alloy_ID": "A019",
            "Source_Alloy_ID": "A019-S01",
            "alloy_formula": "HfNbTaTiZr",
            "Al": 0,
            "Cr": 0,
            "Hf": 20,
            "Mo": 0,
            "Nb": 20,
            "Si": 0,
            "Ta": 20,
            "Ti": 20,
            "V": 0,
            "W": 0,
            "Zr": 20,
            "temperature": 700,
            "time": 20,
            "specific_mass_change": 44.51,
            "source": "https://doi.org/10.1002/adem.201700948"
        },
        {
            "Alloy_ID": "A019",
            "Source_Alloy_ID": "A019-S01",
            "alloy_formula": "HfNbTaTiZr",
            "Al": 0,
            "Cr": 0,
            "Hf": 20,
            "Mo": 0,
            "Nb": 20,
            "Si": 0,
            "Ta": 20,
            "Ti": 20,
            "V": 0,
            "W": 0,
            "Zr": 20,
            "temperature": 900,
            "time": 20,
            "specific_mass_change": 29.26,
            "source": "https://doi.org/10.1002/adem.201700948"
        },
        {
            "Alloy_ID": "A019",
            "Source_Alloy_ID": "A019-S01",
            "alloy_formula": "HfNbTaTiZr",
            "Al": 0,
            "Cr": 0,
            "Hf": 20,
            "Mo": 0,
            "Nb": 20,
            "Si": 0,
            "Ta": 20,
            "Ti": 20,
            "V": 0,
            "W": 0,
            "Zr": 20,
            "temperature": 1100,
            "time": 20,
            "specific_mass_change": 45.62,
            "source": "https://doi.org/10.1002/adem.201700948"
        },
        {
            "Alloy_ID": "A019",
            "Source_Alloy_ID": "A019-S01",
            "alloy_formula": "HfNbTaTiZr",
            "Al": 0,
            "Cr": 0,
            "Hf": 20,
            "Mo": 0,
            "Nb": 20,
            "Si": 0,
            "Ta": 20,
            "Ti": 20,
            "V": 0,
            "W": 0,
            "Zr": 20,
            "temperature": 700,
            "time": 50,
            "specific_mass_change": 53.18,
            "source": "https://doi.org/10.1002/adem.201700948"
        },
        {
            "Alloy_ID": "A019",
            "Source_Alloy_ID": "A019-S01",
            "alloy_formula": "HfNbTaTiZr",
            "Al": 0,
            "Cr": 0,
            "Hf": 20,
            "Mo": 0,
            "Nb": 20,
            "Si": 0,
            "Ta": 20,
            "Ti": 20,
            "V": 0,
            "W": 0,
            "Zr": 20,
            "temperature": 900,
            "time": 50,
            "specific_mass_change": 38.9,
            "source": "https://doi.org/10.1002/adem.201700948"
        },
        {
            "Alloy_ID": "A019",
            "Source_Alloy_ID": "A019-S01",
            "alloy_formula": "HfNbTaTiZr",
            "Al": 0,
            "Cr": 0,
            "Hf": 20,
            "Mo": 0,
            "Nb": 20,
            "Si": 0,
            "Ta": 20,
            "Ti": 20,
            "V": 0,
            "W": 0,
            "Zr": 20,
            "temperature": 1100,
            "time": 50,
            "specific_mass_change": 52.2,
            "source": "https://doi.org/10.1002/adem.201700948"
        },
        {
            "Alloy_ID": "A019",
            "Source_Alloy_ID": "A019-S01",
            "alloy_formula": "HfNbTaTiZr",
            "Al": 0,
            "Cr": 0,
            "Hf": 20,
            "Mo": 0,
            "Nb": 20,
            "Si": 0,
            "Ta": 20,
            "Ti": 20,
            "V": 0,
            "W": 0,
            "Zr": 20,
            "temperature": 700,
            "time": 100,
            "specific_mass_change": 53.8,
            "source": "https://doi.org/10.1002/adem.201700948"
        },
        {
            "Alloy_ID": "A019",
            "Source_Alloy_ID": "A019-S01",
            "alloy_formula": "HfNbTaTiZr",
            "Al": 0,
            "Cr": 0,
            "Hf": 20,
            "Mo": 0,
            "Nb": 20,
            "Si": 0,
            "Ta": 20,
            "Ti": 20,
            "V": 0,
            "W": 0,
            "Zr": 20,
            "temperature": 900,
            "time": 100,
            "specific_mass_change": 51.74,
            "source": "https://doi.org/10.1002/adem.201700948"
        },
        {
            "Alloy_ID": "A019",
            "Source_Alloy_ID": "A019-S01",
            "alloy_formula": "HfNbTaTiZr",
            "Al": 0,
            "Cr": 0,
            "Hf": 20,
            "Mo": 0,
            "Nb": 20,
            "Si": 0,
            "Ta": 20,
            "Ti": 20,
            "V": 0,
            "W": 0,
            "Zr": 20,
            "temperature": 1100,
            "time": 100,
            "specific_mass_change": 75.84,
            "source": "https://doi.org/10.1002/adem.201700948"
        },
        {
            "Alloy_ID": "A020",
            "Source_Alloy_ID": "A020-S01",
            "alloy_formula": "Ti38V15Nb23Hf24",
            "Al": 0,
            "Cr": 0,
            "Hf": 24,
            "Mo": 0,
            "Nb": 23,
            "Si": 0,
            "Ta": 0,
            "Ti": 38,
            "V": 15,
            "W": 0,
            "Zr": 0,
            "temperature": 700,
            "time": 20,
            "specific_mass_change": 0.8,
            "source": "https://doi.org/10.1016/j.corsci.2022.110153"
        },
        {
            "Alloy_ID": "A020",
            "Source_Alloy_ID": "A020-S01",
            "alloy_formula": "Ti38V15Nb23Hf24",
            "Al": 0,
            "Cr": 0,
            "Hf": 24,
            "Mo": 0,
            "Nb": 23,
            "Si": 0,
            "Ta": 0,
            "Ti": 38,
            "V": 15,
            "W": 0,
            "Zr": 0,
            "temperature": 800,
            "time": 20,
            "specific_mass_change": 3.4,
            "source": "https://doi.org/10.1016/j.corsci.2022.110153"
        },
        {
            "Alloy_ID": "A020",
            "Source_Alloy_ID": "A020-S01",
            "alloy_formula": "Ti38V15Nb23Hf24",
            "Al": 0,
            "Cr": 0,
            "Hf": 24,
            "Mo": 0,
            "Nb": 23,
            "Si": 0,
            "Ta": 0,
            "Ti": 38,
            "V": 15,
            "W": 0,
            "Zr": 0,
            "temperature": 900,
            "time": 20,
            "specific_mass_change": 6.7,
            "source": "https://doi.org/10.1016/j.corsci.2022.110153"
        },
        {
            "Alloy_ID": "A020",
            "Source_Alloy_ID": "A020-S01",
            "alloy_formula": "Ti38V15Nb23Hf24",
            "Al": 0,
            "Cr": 0,
            "Hf": 24,
            "Mo": 0,
            "Nb": 23,
            "Si": 0,
            "Ta": 0,
            "Ti": 38,
            "V": 15,
            "W": 0,
            "Zr": 0,
            "temperature": 1000,
            "time": 20,
            "specific_mass_change": 5.6,
            "source": "https://doi.org/10.1016/j.corsci.2022.110153"
        },
        {
            "Alloy_ID": "A020",
            "Source_Alloy_ID": "A020-S01",
            "alloy_formula": "Ti38V15Nb23Hf24",
            "Al": 0,
            "Cr": 0,
            "Hf": 24,
            "Mo": 0,
            "Nb": 23,
            "Si": 0,
            "Ta": 0,
            "Ti": 38,
            "V": 15,
            "W": 0,
            "Zr": 0,
            "temperature": 1100,
            "time": 20,
            "specific_mass_change": 6.9,
            "source": "https://doi.org/10.1016/j.corsci.2022.110153"
        },
        {
            "Alloy_ID": "A020",
            "Source_Alloy_ID": "A020-S01",
            "alloy_formula": "Ti38V15Nb23Hf24",
            "Al": 0,
            "Cr": 0,
            "Hf": 24,
            "Mo": 0,
            "Nb": 23,
            "Si": 0,
            "Ta": 0,
            "Ti": 38,
            "V": 15,
            "W": 0,
            "Zr": 0,
            "temperature": 1200,
            "time": 20,
            "specific_mass_change": 10.7,
            "source": "https://doi.org/10.1016/j.corsci.2022.110153"
        },
        {
            "Alloy_ID": "A020",
            "Source_Alloy_ID": "A020-S01",
            "alloy_formula": "Ti38V15Nb23Hf24",
            "Al": 0,
            "Cr": 0,
            "Hf": 24,
            "Mo": 0,
            "Nb": 23,
            "Si": 0,
            "Ta": 0,
            "Ti": 38,
            "V": 15,
            "W": 0,
            "Zr": 0,
            "temperature": 1300,
            "time": 20,
            "specific_mass_change": 14.7,
            "source": "https://doi.org/10.1016/j.corsci.2022.110153"
        },
        {
            "Alloy_ID": "A020",
            "Source_Alloy_ID": "A020-S01",
            "alloy_formula": "Ti38V15Nb23Hf24",
            "Al": 0,
            "Cr": 0,
            "Hf": 24,
            "Mo": 0,
            "Nb": 23,
            "Si": 0,
            "Ta": 0,
            "Ti": 38,
            "V": 15,
            "W": 0,
            "Zr": 0,
            "temperature": 700,
            "time": 50,
            "specific_mass_change": 1.7,
            "source": "https://doi.org/10.1016/j.corsci.2022.110153"
        },
        {
            "Alloy_ID": "A020",
            "Source_Alloy_ID": "A020-S01",
            "alloy_formula": "Ti38V15Nb23Hf24",
            "Al": 0,
            "Cr": 0,
            "Hf": 24,
            "Mo": 0,
            "Nb": 23,
            "Si": 0,
            "Ta": 0,
            "Ti": 38,
            "V": 15,
            "W": 0,
            "Zr": 0,
            "temperature": 800,
            "time": 50,
            "specific_mass_change": 5.6,
            "source": "https://doi.org/10.1016/j.corsci.2022.110153"
        },
        {
            "Alloy_ID": "A020",
            "Source_Alloy_ID": "A020-S01",
            "alloy_formula": "Ti38V15Nb23Hf24",
            "Al": 0,
            "Cr": 0,
            "Hf": 24,
            "Mo": 0,
            "Nb": 23,
            "Si": 0,
            "Ta": 0,
            "Ti": 38,
            "V": 15,
            "W": 0,
            "Zr": 0,
            "temperature": 900,
            "time": 50,
            "specific_mass_change": 9.6,
            "source": "https://doi.org/10.1016/j.corsci.2022.110153"
        },
        {
            "Alloy_ID": "A020",
            "Source_Alloy_ID": "A020-S01",
            "alloy_formula": "Ti38V15Nb23Hf24",
            "Al": 0,
            "Cr": 0,
            "Hf": 24,
            "Mo": 0,
            "Nb": 23,
            "Si": 0,
            "Ta": 0,
            "Ti": 38,
            "V": 15,
            "W": 0,
            "Zr": 0,
            "temperature": 1000,
            "time": 50,
            "specific_mass_change": 7.3,
            "source": "https://doi.org/10.1016/j.corsci.2022.110153"
        },
        {
            "Alloy_ID": "A020",
            "Source_Alloy_ID": "A020-S01",
            "alloy_formula": "Ti38V15Nb23Hf24",
            "Al": 0,
            "Cr": 0,
            "Hf": 24,
            "Mo": 0,
            "Nb": 23,
            "Si": 0,
            "Ta": 0,
            "Ti": 38,
            "V": 15,
            "W": 0,
            "Zr": 0,
            "temperature": 1100,
            "time": 50,
            "specific_mass_change": 12.5,
            "source": "https://doi.org/10.1016/j.corsci.2022.110153"
        },
        {
            "Alloy_ID": "A020",
            "Source_Alloy_ID": "A020-S01",
            "alloy_formula": "Ti38V15Nb23Hf24",
            "Al": 0,
            "Cr": 0,
            "Hf": 24,
            "Mo": 0,
            "Nb": 23,
            "Si": 0,
            "Ta": 0,
            "Ti": 38,
            "V": 15,
            "W": 0,
            "Zr": 0,
            "temperature": 1200,
            "time": 50,
            "specific_mass_change": 21.6,
            "source": "https://doi.org/10.1016/j.corsci.2022.110153"
        },
        {
            "Alloy_ID": "A020",
            "Source_Alloy_ID": "A020-S01",
            "alloy_formula": "Ti38V15Nb23Hf24",
            "Al": 0,
            "Cr": 0,
            "Hf": 24,
            "Mo": 0,
            "Nb": 23,
            "Si": 0,
            "Ta": 0,
            "Ti": 38,
            "V": 15,
            "W": 0,
            "Zr": 0,
            "temperature": 1300,
            "time": 50,
            "specific_mass_change": 30.5,
            "source": "https://doi.org/10.1016/j.corsci.2022.110153"
        },
        {
            "Alloy_ID": "A021",
            "Source_Alloy_ID": "A021-S01",
            "alloy_formula": "HfNbTiZr",
            "Al": 0,
            "Cr": 0,
            "Hf": 25,
            "Mo": 0,
            "Nb": 25,
            "Si": 0,
            "Ta": 0,
            "Ti": 25,
            "V": 0,
            "W": 0,
            "Zr": 25,
            "temperature": 600,
            "time": 3,
            "specific_mass_change": 5.87,
            "source": "https://doi.org/10.1016/j.intermet.2018.05.015"
        },
        {
            "Alloy_ID": "A022",
            "Source_Alloy_ID": "A022-S01",
            "alloy_formula": "Cr0.25NbTaTi",
            "Al": 0,
            "Cr": 10.9,
            "Hf": 0,
            "Mo": 0,
            "Nb": 27.1,
            "Si": 0,
            "Ta": 28.8,
            "Ti": 33.2,
            "V": 0,
            "W": 0,
            "Zr": 0,
            "temperature": 1000,
            "time": 3,
            "specific_mass_change": 10.238,
            "source": "Tom_ini"
        },
        {
            "Alloy_ID": "A022",
            "Source_Alloy_ID": "A022-S01",
            "alloy_formula": "Cr0.25NbTaTi",
            "Al": 0,
            "Cr": 10.9,
            "Hf": 0,
            "Mo": 0,
            "Nb": 27.1,
            "Si": 0,
            "Ta": 28.8,
            "Ti": 33.2,
            "V": 0,
            "W": 0,
            "Zr": 0,
            "temperature": 1000,
            "time": 4,
            "specific_mass_change": 11.534,
            "source": "Tom_ini"
        },
        {
            "Alloy_ID": "A022",
            "Source_Alloy_ID": "A022-S01",
            "alloy_formula": "Cr0.25NbTaTi",
            "Al": 0,
            "Cr": 10.9,
            "Hf": 0,
            "Mo": 0,
            "Nb": 27.1,
            "Si": 0,
            "Ta": 28.8,
            "Ti": 33.2,
            "V": 0,
            "W": 0,
            "Zr": 0,
            "temperature": 1000,
            "time": 10,
            "specific_mass_change": 17.119,
            "source": "Tom_ini"
        },
        {
            "Alloy_ID": "A022",
            "Source_Alloy_ID": "A022-S01",
            "alloy_formula": "Cr0.25NbTaTi",
            "Al": 0,
            "Cr": 10.9,
            "Hf": 0,
            "Mo": 0,
            "Nb": 27.1,
            "Si": 0,
            "Ta": 28.8,
            "Ti": 33.2,
            "V": 0,
            "W": 0,
            "Zr": 0,
            "temperature": 1000,
            "time": 20,
            "specific_mass_change": 29.643,
            "source": "Tom_ini"
        },
        {
            "Alloy_ID": "A022",
            "Source_Alloy_ID": "A022-S01",
            "alloy_formula": "Cr0.25NbTaTi",
            "Al": 0,
            "Cr": 10.9,
            "Hf": 0,
            "Mo": 0,
            "Nb": 27.1,
            "Si": 0,
            "Ta": 28.8,
            "Ti": 33.2,
            "V": 0,
            "W": 0,
            "Zr": 0,
            "temperature": 1000,
            "time": 50,
            "specific_mass_change": 82.924,
            "source": "Tom_ini"
        },
        {
            "Alloy_ID": "A023",
            "Source_Alloy_ID": "A023-S01",
            "alloy_formula": "Ta4Ti3Cr",
            "Al": 0,
            "Cr": 11.9,
            "Hf": 0,
            "Mo": 0,
            "Nb": 0,
            "Si": 0,
            "Ta": 50.9,
            "Ti": 37.2,
            "V": 0,
            "W": 0,
            "Zr": 0,
            "temperature": 1200,
            "time": 3,
            "specific_mass_change": 19.86,
            "source": "https://doi.org/10.1016/j.jallcom.2023.169000"
        },
        {
            "Alloy_ID": "A023",
            "Source_Alloy_ID": "A023-S01",
            "alloy_formula": "Ta4Ti3Cr",
            "Al": 0,
            "Cr": 11.9,
            "Hf": 0,
            "Mo": 0,
            "Nb": 0,
            "Si": 0,
            "Ta": 50.9,
            "Ti": 37.2,
            "V": 0,
            "W": 0,
            "Zr": 0,
            "temperature": 1200,
            "time": 4,
            "specific_mass_change": 25.25,
            "source": "https://doi.org/10.1016/j.jallcom.2023.169000"
        },
        {
            "Alloy_ID": "A023",
            "Source_Alloy_ID": "A023-S01",
            "alloy_formula": "Ta4Ti3Cr",
            "Al": 0,
            "Cr": 11.9,
            "Hf": 0,
            "Mo": 0,
            "Nb": 0,
            "Si": 0,
            "Ta": 50.9,
            "Ti": 37.2,
            "V": 0,
            "W": 0,
            "Zr": 0,
            "temperature": 1200,
            "time": 10,
            "specific_mass_change": 59.29,
            "source": "https://doi.org/10.1016/j.jallcom.2023.169000"
        },
        {
            "Alloy_ID": "A023",
            "Source_Alloy_ID": "A023-S01",
            "alloy_formula": "Ta4Ti3Cr",
            "Al": 0,
            "Cr": 11.9,
            "Hf": 0,
            "Mo": 0,
            "Nb": 0,
            "Si": 0,
            "Ta": 50.9,
            "Ti": 37.2,
            "V": 0,
            "W": 0,
            "Zr": 0,
            "temperature": 1200,
            "time": 20,
            "specific_mass_change": 105.83,
            "source": "https://doi.org/10.1016/j.jallcom.2023.169000"
        },
        {
            "Alloy_ID": "A024",
            "Source_Alloy_ID": "A024-S01",
            "alloy_formula": "CrNbTaTiZr-BCC",
            "Al": 0,
            "Cr": 12.6,
            "Hf": 0,
            "Mo": 0,
            "Nb": 27.5,
            "Si": 0,
            "Ta": 36.2,
            "Ti": 15.8,
            "V": 0,
            "W": 0,
            "Zr": 7.9,
            "temperature": 1000,
            "time": 3,
            "specific_mass_change": 19.249,
            "source": "Tom_ini"
        },
        {
            "Alloy_ID": "A024",
            "Source_Alloy_ID": "A024-S01",
            "alloy_formula": "CrNbTaTiZr-BCC",
            "Al": 0,
            "Cr": 12.6,
            "Hf": 0,
            "Mo": 0,
            "Nb": 27.5,
            "Si": 0,
            "Ta": 36.2,
            "Ti": 15.8,
            "V": 0,
            "W": 0,
            "Zr": 7.9,
            "temperature": 1000,
            "time": 4,
            "specific_mass_change": 25.294,
            "source": "Tom_ini"
        },
        {
            "Alloy_ID": "A024",
            "Source_Alloy_ID": "A024-S01",
            "alloy_formula": "CrNbTaTiZr-BCC",
            "Al": 0,
            "Cr": 12.6,
            "Hf": 0,
            "Mo": 0,
            "Nb": 27.5,
            "Si": 0,
            "Ta": 36.2,
            "Ti": 15.8,
            "V": 0,
            "W": 0,
            "Zr": 7.9,
            "temperature": 1000,
            "time": 10,
            "specific_mass_change": 74.966,
            "source": "Tom_ini"
        },
        {
            "Alloy_ID": "A024",
            "Source_Alloy_ID": "A024-S01",
            "alloy_formula": "CrNbTaTiZr-BCC",
            "Al": 0,
            "Cr": 12.6,
            "Hf": 0,
            "Mo": 0,
            "Nb": 27.5,
            "Si": 0,
            "Ta": 36.2,
            "Ti": 15.8,
            "V": 0,
            "W": 0,
            "Zr": 7.9,
            "temperature": 1000,
            "time": 20,
            "specific_mass_change": 134.067,
            "source": "Tom_ini"
        },
        {
            "Alloy_ID": "A024",
            "Source_Alloy_ID": "A024-S01",
            "alloy_formula": "CrNbTaTiZr-BCC",
            "Al": 0,
            "Cr": 12.6,
            "Hf": 0,
            "Mo": 0,
            "Nb": 27.5,
            "Si": 0,
            "Ta": 36.2,
            "Ti": 15.8,
            "V": 0,
            "W": 0,
            "Zr": 7.9,
            "temperature": 1000,
            "time": 50,
            "specific_mass_change": 160.816,
            "source": "Tom_ini"
        },
        {
            "Alloy_ID": "A025",
            "Source_Alloy_ID": "A025-S01",
            "alloy_formula": "15CrNbW",
            "Al": 0,
            "Cr": 13.2,
            "Hf": 0,
            "Mo": 0,
            "Nb": 75.4,
            "Si": 0,
            "Ta": 0,
            "Ti": 0,
            "V": 0,
            "W": 11.4,
            "Zr": 0,
            "temperature": 900,
            "time": 4,
            "specific_mass_change": 14.72,
            "source": "https://doi.org/10.1016/j.corsci.2010.05.009"
        },
        {
            "Alloy_ID": "A025",
            "Source_Alloy_ID": "A025-S01",
            "alloy_formula": "15CrNbW",
            "Al": 0,
            "Cr": 13.2,
            "Hf": 0,
            "Mo": 0,
            "Nb": 75.4,
            "Si": 0,
            "Ta": 0,
            "Ti": 0,
            "V": 0,
            "W": 11.4,
            "Zr": 0,
            "temperature": 1100,
            "time": 4,
            "specific_mass_change": 35.78,
            "source": "https://doi.org/10.1016/j.corsci.2010.05.009"
        },
        {
            "Alloy_ID": "A025",
            "Source_Alloy_ID": "A025-S01",
            "alloy_formula": "15CrNbW",
            "Al": 0,
            "Cr": 13.2,
            "Hf": 0,
            "Mo": 0,
            "Nb": 75.4,
            "Si": 0,
            "Ta": 0,
            "Ti": 0,
            "V": 0,
            "W": 11.4,
            "Zr": 0,
            "temperature": 1300,
            "time": 4,
            "specific_mass_change": 37.54,
            "source": "https://doi.org/10.1016/j.corsci.2010.05.009"
        },
        {
            "Alloy_ID": "A025",
            "Source_Alloy_ID": "A025-S01",
            "alloy_formula": "15CrNbW",
            "Al": 0,
            "Cr": 13.2,
            "Hf": 0,
            "Mo": 0,
            "Nb": 75.4,
            "Si": 0,
            "Ta": 0,
            "Ti": 0,
            "V": 0,
            "W": 11.4,
            "Zr": 0,
            "temperature": 900,
            "time": 20,
            "specific_mass_change": 43.98,
            "source": "https://doi.org/10.1016/j.corsci.2010.05.009"
        },
        {
            "Alloy_ID": "A025",
            "Source_Alloy_ID": "A025-S01",
            "alloy_formula": "15CrNbW",
            "Al": 0,
            "Cr": 13.2,
            "Hf": 0,
            "Mo": 0,
            "Nb": 75.4,
            "Si": 0,
            "Ta": 0,
            "Ti": 0,
            "V": 0,
            "W": 11.4,
            "Zr": 0,
            "temperature": 1100,
            "time": 20,
            "specific_mass_change": 103.39,
            "source": "https://doi.org/10.1016/j.corsci.2010.05.009"
        },
        {
            "Alloy_ID": "A025",
            "Source_Alloy_ID": "A025-S01",
            "alloy_formula": "15CrNbW",
            "Al": 0,
            "Cr": 13.2,
            "Hf": 0,
            "Mo": 0,
            "Nb": 75.4,
            "Si": 0,
            "Ta": 0,
            "Ti": 0,
            "V": 0,
            "W": 11.4,
            "Zr": 0,
            "temperature": 1300,
            "time": 20,
            "specific_mass_change": 110.68,
            "source": "https://doi.org/10.1016/j.corsci.2010.05.009"
        },
        {
            "Alloy_ID": "A026",
            "Source_Alloy_ID": "A026-S01",
            "alloy_formula": "20CrNbW",
            "Al": 0,
            "Cr": 17.85,
            "Hf": 0,
            "Mo": 0,
            "Nb": 70.75,
            "Si": 0,
            "Ta": 0,
            "Ti": 0,
            "V": 0,
            "W": 11.4,
            "Zr": 0,
            "temperature": 900,
            "time": 4,
            "specific_mass_change": 15.4,
            "source": "https://doi.org/10.1016/j.corsci.2010.05.009"
        },
        {
            "Alloy_ID": "A026",
            "Source_Alloy_ID": "A026-S01",
            "alloy_formula": "20CrNbW",
            "Al": 0,
            "Cr": 17.85,
            "Hf": 0,
            "Mo": 0,
            "Nb": 70.75,
            "Si": 0,
            "Ta": 0,
            "Ti": 0,
            "V": 0,
            "W": 11.4,
            "Zr": 0,
            "temperature": 1100,
            "time": 4,
            "specific_mass_change": 24.5,
            "source": "https://doi.org/10.1016/j.corsci.2010.05.009"
        },
        {
            "Alloy_ID": "A026",
            "Source_Alloy_ID": "A026-S01",
            "alloy_formula": "20CrNbW",
            "Al": 0,
            "Cr": 17.85,
            "Hf": 0,
            "Mo": 0,
            "Nb": 70.75,
            "Si": 0,
            "Ta": 0,
            "Ti": 0,
            "V": 0,
            "W": 11.4,
            "Zr": 0,
            "temperature": 1300,
            "time": 4,
            "specific_mass_change": 34.59,
            "source": "https://doi.org/10.1016/j.corsci.2010.05.009"
        },
        {
            "Alloy_ID": "A026",
            "Source_Alloy_ID": "A026-S01",
            "alloy_formula": "20CrNbW",
            "Al": 0,
            "Cr": 17.85,
            "Hf": 0,
            "Mo": 0,
            "Nb": 70.75,
            "Si": 0,
            "Ta": 0,
            "Ti": 0,
            "V": 0,
            "W": 11.4,
            "Zr": 0,
            "temperature": 900,
            "time": 20,
            "specific_mass_change": 40.05,
            "source": "https://doi.org/10.1016/j.corsci.2010.05.009"
        },
        {
            "Alloy_ID": "A026",
            "Source_Alloy_ID": "A026-S01",
            "alloy_formula": "20CrNbW",
            "Al": 0,
            "Cr": 17.85,
            "Hf": 0,
            "Mo": 0,
            "Nb": 70.75,
            "Si": 0,
            "Ta": 0,
            "Ti": 0,
            "V": 0,
            "W": 11.4,
            "Zr": 0,
            "temperature": 1100,
            "time": 20,
            "specific_mass_change": 67.57,
            "source": "https://doi.org/10.1016/j.corsci.2010.05.009"
        },
        {
            "Alloy_ID": "A026",
            "Source_Alloy_ID": "A026-S01",
            "alloy_formula": "20CrNbW",
            "Al": 0,
            "Cr": 17.85,
            "Hf": 0,
            "Mo": 0,
            "Nb": 70.75,
            "Si": 0,
            "Ta": 0,
            "Ti": 0,
            "V": 0,
            "W": 11.4,
            "Zr": 0,
            "temperature": 1300,
            "time": 20,
            "specific_mass_change": 89.23,
            "source": "https://doi.org/10.1016/j.corsci.2010.05.009"
        },
        {
            "Alloy_ID": "A027",
            "Source_Alloy_ID": "A027-S01",
            "alloy_formula": "CrMo0.5NbTa0.5TiZr",
            "Al": 0,
            "Cr": 18.39,
            "Hf": 0,
            "Mo": 10.04,
            "Nb": 21.83,
            "Si": 0,
            "Ta": 11.86,
            "Ti": 19.4,
            "V": 0,
            "W": 0,
            "Zr": 18.48,
            "temperature": 1000,
            "time": 3,
            "specific_mass_change": 20.66,
            "source": "https://doi.org/10.1007/s10853-012-6582-0"
        },
        {
            "Alloy_ID": "A027",
            "Source_Alloy_ID": "A027-S01",
            "alloy_formula": "CrMo0.5NbTa0.5TiZr",
            "Al": 0,
            "Cr": 18.39,
            "Hf": 0,
            "Mo": 10.04,
            "Nb": 21.83,
            "Si": 0,
            "Ta": 11.86,
            "Ti": 19.4,
            "V": 0,
            "W": 0,
            "Zr": 18.48,
            "temperature": 1000,
            "time": 4,
            "specific_mass_change": 24.9,
            "source": "https://doi.org/10.1007/s10853-012-6582-0"
        },
        {
            "Alloy_ID": "A027",
            "Source_Alloy_ID": "A027-S01",
            "alloy_formula": "CrMo0.5NbTa0.5TiZr",
            "Al": 0,
            "Cr": 18.39,
            "Hf": 0,
            "Mo": 10.04,
            "Nb": 21.83,
            "Si": 0,
            "Ta": 11.86,
            "Ti": 19.4,
            "V": 0,
            "W": 0,
            "Zr": 18.48,
            "temperature": 1000,
            "time": 10,
            "specific_mass_change": 40.62,
            "source": "https://doi.org/10.1007/s10853-012-6582-0"
        },
        {
            "Alloy_ID": "A027",
            "Source_Alloy_ID": "A027-S01",
            "alloy_formula": "CrMo0.5NbTa0.5TiZr",
            "Al": 0,
            "Cr": 18.39,
            "Hf": 0,
            "Mo": 10.04,
            "Nb": 21.83,
            "Si": 0,
            "Ta": 11.86,
            "Ti": 19.4,
            "V": 0,
            "W": 0,
            "Zr": 18.48,
            "temperature": 1000,
            "time": 20,
            "specific_mass_change": 58.22,
            "source": "https://doi.org/10.1007/s10853-012-6582-0"
        },
        {
            "Alloy_ID": "A027",
            "Source_Alloy_ID": "A027-S01",
            "alloy_formula": "CrMo0.5NbTa0.5TiZr",
            "Al": 0,
            "Cr": 18.39,
            "Hf": 0,
            "Mo": 10.04,
            "Nb": 21.83,
            "Si": 0,
            "Ta": 11.86,
            "Ti": 19.4,
            "V": 0,
            "W": 0,
            "Zr": 18.48,
            "temperature": 1000,
            "time": 50,
            "specific_mass_change": 97.02,
            "source": "https://doi.org/10.1007/s10853-012-6582-0"
        },
        {
            "Alloy_ID": "A027",
            "Source_Alloy_ID": "A027-S01",
            "alloy_formula": "CrMo0.5NbTa0.5TiZr",
            "Al": 0,
            "Cr": 18.39,
            "Hf": 0,
            "Mo": 10.04,
            "Nb": 21.83,
            "Si": 0,
            "Ta": 11.86,
            "Ti": 19.4,
            "V": 0,
            "W": 0,
            "Zr": 18.48,
            "temperature": 1000,
            "time": 100,
            "specific_mass_change": 152.4,
            "source": "https://doi.org/10.1007/s10853-012-6582-0"
        },
        {
            "Alloy_ID": "A028",
            "Source_Alloy_ID": "A028-S01",
            "alloy_formula": "NbCrMo0.5Ta0.5TiZr",
            "Al": 0,
            "Cr": 18.39,
            "Hf": 0,
            "Mo": 10.04,
            "Nb": 21.84,
            "Si": 0,
            "Ta": 11.86,
            "Ti": 19.4,
            "V": 0,
            "W": 0,
            "Zr": 18.48,
            "temperature": 1000,
            "time": 4,
            "specific_mass_change": 20,
            "source": "https://doi.org/10.1007/s10853-012-6582-0"
        },
        {
            "Alloy_ID": "A028",
            "Source_Alloy_ID": "A028-S01",
            "alloy_formula": "NbCrMo0.5Ta0.5TiZr",
            "Al": 0,
            "Cr": 18.39,
            "Hf": 0,
            "Mo": 10.04,
            "Nb": 21.84,
            "Si": 0,
            "Ta": 11.86,
            "Ti": 19.4,
            "V": 0,
            "W": 0,
            "Zr": 18.48,
            "temperature": 1000,
            "time": 20,
            "specific_mass_change": 44,
            "source": "https://doi.org/10.1007/s10853-012-6582-0"
        },
        {
            "Alloy_ID": "A028",
            "Source_Alloy_ID": "A028-S01",
            "alloy_formula": "NbCrMo0.5Ta0.5TiZr",
            "Al": 0,
            "Cr": 18.39,
            "Hf": 0,
            "Mo": 10.04,
            "Nb": 21.84,
            "Si": 0,
            "Ta": 11.86,
            "Ti": 19.4,
            "V": 0,
            "W": 0,
            "Zr": 18.48,
            "temperature": 1000,
            "time": 50,
            "specific_mass_change": 75,
            "source": "https://doi.org/10.1007/s10853-012-6582-0"
        },
        {
            "Alloy_ID": "A028",
            "Source_Alloy_ID": "A028-S01",
            "alloy_formula": "NbCrMo0.5Ta0.5TiZr",
            "Al": 0,
            "Cr": 18.39,
            "Hf": 0,
            "Mo": 10.04,
            "Nb": 21.84,
            "Si": 0,
            "Ta": 11.86,
            "Ti": 19.4,
            "V": 0,
            "W": 0,
            "Zr": 18.48,
            "temperature": 1000,
            "time": 100,
            "specific_mass_change": 119,
            "source": "https://doi.org/10.1007/s10853-012-6582-0"
        },
        {
            "Alloy_ID": "A029",
            "Source_Alloy_ID": "A029-S01",
            "alloy_formula": "CrMoNbTaW",
            "Al": 0,
            "Cr": 19.7,
            "Hf": 0,
            "Mo": 20.3,
            "Nb": 20.3,
            "Si": 0,
            "Ta": 20.4,
            "Ti": 0,
            "V": 0,
            "W": 19.3,
            "Zr": 0,
            "temperature": 800,
            "time": 20,
            "specific_mass_change": 15,
            "source": "https://doi.org/10.1021/acsaenm.2c00025"
        },
        {
            "Alloy_ID": "A029",
            "Source_Alloy_ID": "A029-S01",
            "alloy_formula": "CrMoNbTaW",
            "Al": 0,
            "Cr": 19.7,
            "Hf": 0,
            "Mo": 20.3,
            "Nb": 20.3,
            "Si": 0,
            "Ta": 20.4,
            "Ti": 0,
            "V": 0,
            "W": 19.3,
            "Zr": 0,
            "temperature": 900,
            "time": 20,
            "specific_mass_change": 31,
            "source": "https://doi.org/10.1021/acsaenm.2c00025"
        },
        {
            "Alloy_ID": "A029",
            "Source_Alloy_ID": "A029-S01",
            "alloy_formula": "CrMoNbTaW",
            "Al": 0,
            "Cr": 19.7,
