Repository: Tom-WCL/Dataset-of-oxidation-properties-of-refractory-alloys

# Database for Predicting Oxidation Resistance of Refractory High-Entropy Alloys

## Overview

This repository contains the experimental database used in the study *"Advancing Refractory High-Entropy Alloy Development with AI-Predictive Models for High-Temperature Oxidation Resistance"*. The database was designed to train and validate machine learning models for predicting specific mass change due to oxidation in Refractory High-Entropy Alloys (RHEAs) and Refractory Complex Concentrated Alloys (RCCAs). It is a valuable resource for researchers in materials science, particularly those focusing on high-temperature alloy applications.

File: alloy_oxidation_886_202406_with_metadata.json (part 3 of 12)
{
            "Hf": 0,
            "Mo": 20.3,
            "Nb": 20.3,
            "Si": 0,
            "Ta": 20.4,
            "Ti": 0,
            "V": 0,
            "W": 19.3,
            "Zr": 0,
            "temperature": 1000,
            "time": 20,
            "specific_mass_change": 65,
            "source": "https://doi.org/10.1021/acsaenm.2c00025"
        },
        {
            "Alloy_ID": "A029",
            "Source_Alloy_ID": "A029-S01",
            "alloy_formula": "CrMoNbTaW",
            "Al": 0,
            "Cr": 19.7,
            "Hf": 0,
            "Mo": 20.3,
            "Nb": 20.3,
            "Si": 0,
            "Ta": 20.4,
            "Ti": 0,
            "V": 0,
            "W": 19.3,
            "Zr": 0,
            "temperature": 1100,
            "time": 20,
            "specific_mass_change": 83,
            "source": "https://doi.org/10.1021/acsaenm.2c00025"
        },
        {
            "Alloy_ID": "A030",
            "Source_Alloy_ID": "A030-S01",
            "alloy_formula": "WMoTaTiCr",
            "Al": 0,
            "Cr": 20,
            "Hf": 0,
            "Mo": 20,
            "Nb": 0,
            "Si": 0,
            "Ta": 20,
            "Ti": 20,
            "V": 0,
            "W": 20,
            "Zr": 0,
            "temperature": 1000,
            "time": 4,
            "specific_mass_change": 5.4,
            "source": "https://doi.org/10.1016/j.jallcom.2021.162733"
        },
        {
            "Alloy_ID": "A030",
            "Source_Alloy_ID": "A030-S01",
            "alloy_formula": "WMoTaTiCr",
            "Al": 0,
            "Cr": 20,
            "Hf": 0,
            "Mo": 20,
            "Nb": 0,
            "Si": 0,
            "Ta": 20,
            "Ti": 20,
            "V": 0,
            "W": 20,
            "Zr": 0,
            "temperature": 1000,
            "time": 10,
            "specific_mass_change": 14.49,
            "source": "https://doi.org/10.1016/j.jallcom.2021.162733"
        },
        {
            "Alloy_ID": "A031",
            "Source_Alloy_ID": "A031-S01",
            "alloy_formula": "CrMoNbTaV",
            "Al": 0,
            "Cr": 20,
            "Hf": 0,
            "Mo": 20,
            "Nb": 20,
            "Si": 0,
            "Ta": 20,
            "Ti": 0,
            "V": 20,
            "W": 0,
            "Zr": 0,
            "temperature": 900,
            "time": 10,
            "specific_mass_change": 17.45,
            "source": "https://doi.org/10.1557/jmr.2018.340"
        },
        {
            "Alloy_ID": "A031",
            "Source_Alloy_ID": "A031-S01",
            "alloy_formula": "CrMoNbTaV",
            "Al": 0,
            "Cr": 20,
            "Hf": 0,
            "Mo": 20,
            "Nb": 20,
            "Si": 0,
            "Ta": 20,
            "Ti": 0,
            "V": 20,
            "W": 0,
            "Zr": 0,
            "temperature": 1000,
            "time": 10,
            "specific_mass_change": 28.11,
            "source": "https://doi.org/10.1557/jmr.2018.340"
        },
        {
            "Alloy_ID": "A031",
            "Source_Alloy_ID": "A031-S01",
            "alloy_formula": "CrMoNbTaV",
            "Al": 0,
            "Cr": 20,
            "Hf": 0,
            "Mo": 20,
            "Nb": 20,
            "Si": 0,
            "Ta": 20,
            "Ti": 0,
            "V": 20,
            "W": 0,
            "Zr": 0,
            "temperature": 1100,
            "time": 10,
            "specific_mass_change": 24.68,
            "source": "https://doi.org/10.1557/jmr.2018.340"
        },
        {
            "Alloy_ID": "A031",
            "Source_Alloy_ID": "A031-S01",
            "alloy_formula": "CrMoNbTaV",
            "Al": 0,
            "Cr": 20,
            "Hf": 0,
            "Mo": 20,
            "Nb": 20,
            "Si": 0,
            "Ta": 20,
            "Ti": 0,
            "V": 20,
            "W": 0,
            "Zr": 0,
            "temperature": 900,
            "time": 20,
            "specific_mass_change": 27.17,
            "source": "https://doi.org/10.1557/jmr.2018.340"
        },
        {
            "Alloy_ID": "A031",
            "Source_Alloy_ID": "A031-S01",
            "alloy_formula": "CrMoNbTaV",
            "Al": 0,
            "Cr": 20,
            "Hf": 0,
            "Mo": 20,
            "Nb": 20,
            "Si": 0,
            "Ta": 20,
            "Ti": 0,
            "V": 20,
            "W": 0,
            "Zr": 0,
            "temperature": 1000,
            "time": 20,
            "specific_mass_change": 43.93,
            "source": "https://doi.org/10.1557/jmr.2018.340"
        },
        {
            "Alloy_ID": "A031",
            "Source_Alloy_ID": "A031-S01",
            "alloy_formula": "CrMoNbTaV",
            "Al": 0,
            "Cr": 20,
            "Hf": 0,
            "Mo": 20,
            "Nb": 20,
            "Si": 0,
            "Ta": 20,
            "Ti": 0,
            "V": 20,
            "W": 0,
            "Zr": 0,
            "temperature": 1100,
            "time": 20,
            "specific_mass_change": 12,
            "source": "https://doi.org/10.1557/jmr.2018.340"
        },
        {
            "Alloy_ID": "A032",
            "Source_Alloy_ID": "A032-S01",
            "alloy_formula": "CrNbTaTiZr",
            "Al": 0,
            "Cr": 21.2,
            "Hf": 0,
            "Mo": 0,
            "Nb": 19.1,
            "Si": 0,
            "Ta": 19.3,
            "Ti": 19.3,
            "V": 0,
            "W": 0,
            "Zr": 21,
            "temperature": 1000,
            "time": 3,
            "specific_mass_change": 23.764,
            "source": "Tom_ini"
        },
        {
            "Alloy_ID": "A032",
            "Source_Alloy_ID": "A032-S01",
            "alloy_formula": "CrNbTaTiZr",
            "Al": 0,
            "Cr": 21.2,
            "Hf": 0,
            "Mo": 0,
            "Nb": 19.1,
            "Si": 0,
            "Ta": 19.3,
            "Ti": 19.3,
            "V": 0,
            "W": 0,
            "Zr": 21,
            "temperature": 1000,
            "time": 4,
            "specific_mass_change": 27.572,
            "source": "Tom_ini"
        },
        {
            "Alloy_ID": "A032",
            "Source_Alloy_ID": "A032-S01",
            "alloy_formula": "CrNbTaTiZr",
            "Al": 0,
            "Cr": 21.2,
            "Hf": 0,
            "Mo": 0,
            "Nb": 19.1,
            "Si": 0,
            "Ta": 19.3,
            "Ti": 19.3,
            "V": 0,
            "W": 0,
            "Zr": 21,
            "temperature": 1000,
            "time": 10,
            "specific_mass_change": 43.242,
            "source": "Tom_ini"
        },
        {
            "Alloy_ID": "A032",
            "Source_Alloy_ID": "A032-S01",
            "alloy_formula": "CrNbTaTiZr",
            "Al": 0,
            "Cr": 21.2,
            "Hf": 0,
            "Mo": 0,
            "Nb": 19.1,
            "Si": 0,
            "Ta": 19.3,
            "Ti": 19.3,
            "V": 0,
            "W": 0,
            "Zr": 21,
            "temperature": 1000,
            "time": 20,
            "specific_mass_change": 59.155,
            "source": "Tom_ini"
        },
        {
            "Alloy_ID": "A032",
            "Source_Alloy_ID": "A032-S01",
            "alloy_formula": "CrNbTaTiZr",
            "Al": 0,
            "Cr": 21.2,
            "Hf": 0,
            "Mo": 0,
            "Nb": 19.1,
            "Si": 0,
            "Ta": 19.3,
            "Ti": 19.3,
            "V": 0,
            "W": 0,
            "Zr": 21,
            "temperature": 1000,
            "time": 50,
            "specific_mass_change": 88.767,
            "source": "Tom_ini"
        },
        {
            "Alloy_ID": "A033",
            "Source_Alloy_ID": "A033-S01",
            "alloy_formula": "CrNbTaTi",
            "Al": 0,
            "Cr": 24.5,
            "Hf": 0,
            "Mo": 0,
            "Nb": 25.7,
            "Si": 0,
            "Ta": 23.9,
            "Ti": 25.6,
            "V": 0,
            "W": 0,
            "Zr": 0,
            "temperature": 1200,
            "time": 20,
            "specific_mass_change": 51.55,
            "source": "https://doi.org/10.1016/j.intermet.2021.107374"
        },
        {
            "Alloy_ID": "A034",
            "Source_Alloy_ID": "A034-S01",
            "alloy_formula": "CrNbTiZr",
            "Al": 0,
            "Cr": 24.6,
            "Hf": 0,
            "Mo": 0,
            "Nb": 26.7,
            "Si": 0,
            "Ta": 0,
            "Ti": 23.9,
            "V": 0,
            "W": 0,
            "Zr": 24.8,
            "temperature": 1000,
            "time": 3,
            "specific_mass_change": 26.67,
            "source": "https://doi.org/10.1016/j.jallcom.2017.09.164"
        },
        {
            "Alloy_ID": "A034",
            "Source_Alloy_ID": "A034-S01",
            "alloy_formula": "CrNbTiZr",
            "Al": 0,
            "Cr": 24.6,
            "Hf": 0,
            "Mo": 0,
            "Nb": 26.7,
            "Si": 0,
            "Ta": 0,
            "Ti": 23.9,
            "V": 0,
            "W": 0,
            "Zr": 24.8,
            "temperature": 1000,
            "time": 4,
            "specific_mass_change": 31,
            "source": "https://doi.org/10.1016/j.jallcom.2017.09.164"
        },
        {
            "Alloy_ID": "A034",
            "Source_Alloy_ID": "A034-S01",
            "alloy_formula": "CrNbTiZr",
            "Al": 0,
            "Cr": 24.6,
            "Hf": 0,
            "Mo": 0,
            "Nb": 26.7,
            "Si": 0,
            "Ta": 0,
            "Ti": 23.9,
            "V": 0,
            "W": 0,
            "Zr": 24.8,
            "temperature": 1000,
            "time": 10,
            "specific_mass_change": 45.93,
            "source": "https://doi.org/10.1016/j.jallcom.2017.09.164"
        },
        {
            "Alloy_ID": "A034",
            "Source_Alloy_ID": "A034-S01",
            "alloy_formula": "CrNbTiZr",
            "Al": 0,
            "Cr": 24.6,
            "Hf": 0,
            "Mo": 0,
            "Nb": 26.7,
            "Si": 0,
            "Ta": 0,
            "Ti": 23.9,
            "V": 0,
            "W": 0,
            "Zr": 24.8,
            "temperature": 1000,
            "time": 20,
            "specific_mass_change": 59.22,
            "source": "https://doi.org/10.1016/j.jallcom.2017.09.164"
        },
        {
            "Alloy_ID": "A034",
            "Source_Alloy_ID": "A034-S01",
            "alloy_formula": "CrNbTiZr",
            "Al": 0,
            "Cr": 24.6,
            "Hf": 0,
            "Mo": 0,
            "Nb": 26.7,
            "Si": 0,
            "Ta": 0,
            "Ti": 23.9,
            "V": 0,
            "W": 0,
            "Zr": 24.8,
            "temperature": 1000,
            "time": 50,
            "specific_mass_change": 83.25,
            "source": "https://doi.org/10.1016/j.jallcom.2017.09.164"
        },
        {
            "Alloy_ID": "A034",
            "Source_Alloy_ID": "A034-S01",
            "alloy_formula": "CrNbTiZr",
            "Al": 0,
            "Cr": 24.6,
            "Hf": 0,
            "Mo": 0,
            "Nb": 26.7,
            "Si": 0,
            "Ta": 0,
            "Ti": 23.9,
            "V": 0,
            "W": 0,
            "Zr": 24.8,
            "temperature": 1000,
            "time": 100,
            "specific_mass_change": 105.97,
            "source": "https://doi.org/10.1016/j.jallcom.2017.09.164"
        },
        {
            "Alloy_ID": "A035",
            "Source_Alloy_ID": "A035-S01",
            "alloy_formula": "WTaTiCr",
            "Al": 0,
            "Cr": 25,
            "Hf": 0,
            "Mo": 0,
            "Nb": 0,
            "Si": 0,
            "Ta": 25,
            "Ti": 25,
            "V": 0,
            "W": 25,
            "Zr": 0,
            "temperature": 1000,
            "time": 4,
            "specific_mass_change": 3.4,
            "source": "https://doi.org/10.1016/j.jallcom.2021.162733"
        },
        {
            "Alloy_ID": "A035",
            "Source_Alloy_ID": "A035-S01",
            "alloy_formula": "WTaTiCr",
            "Al": 0,
            "Cr": 25,
            "Hf": 0,
            "Mo": 0,
            "Nb": 0,
            "Si": 0,
            "Ta": 25,
            "Ti": 25,
            "V": 0,
            "W": 25,
            "Zr": 0,
            "temperature": 1000,
            "time": 10,
            "specific_mass_change": 9.3,
            "source": "https://doi.org/10.1016/j.jallcom.2021.162733"
        },
        {
            "Alloy_ID": "A036",
            "Source_Alloy_ID": "A036-S01",
            "alloy_formula": "MoTaTiCr",
            "Al": 0,
            "Cr": 25,
            "Hf": 0,
            "Mo": 25,
            "Nb": 0,
            "Si": 0,
            "Ta": 25,
            "Ti": 25,
            "V": 0,
            "W": 0,
            "Zr": 0,
            "temperature": 1000,
            "time": 4,
            "specific_mass_change": 0.75,
            "source": "https://doi.org/10.1007/s40843-020-1332-2"
        },
        {
            "Alloy_ID": "A036",
            "Source_Alloy_ID": "A036-S01",
            "alloy_formula": "CrMoTaTi",
            "Al": 0,
            "Cr": 25,
            "Hf": 0,
            "Mo": 25,
            "Nb": 0,
            "Si": 0,
            "Ta": 25,
            "Ti": 25,
            "V": 0,
            "W": 0,
            "Zr": 0,
            "temperature": 1000,
            "time": 4,
            "specific_mass_change": 2.1,
            "source": "https://doi.org/10.1016/j.ijrmhm.2021.105755"
        },
        {
            "Alloy_ID": "A036",
            "Source_Alloy_ID": "A036-S01",
            "alloy_formula": "CrMoTaTi",
            "Al": 0,
            "Cr": 25,
            "Hf": 0,
            "Mo": 25,
            "Nb": 0,
            "Si": 0,
            "Ta": 25,
            "Ti": 25,
            "V": 0,
            "W": 0,
            "Zr": 0,
            "temperature": 1000,
            "time": 20,
            "specific_mass_change": 1.5,
            "source": "https://doi.org/10.1016/j.ijrmhm.2021.105755"
        },
        {
            "Alloy_ID": "A036",
            "Source_Alloy_ID": "A036-S01",
            "alloy_formula": "CrMoTaTi",
            "Al": 0,
            "Cr": 25,
            "Hf": 0,
            "Mo": 25,
            "Nb": 0,
            "Si": 0,
            "Ta": 25,
            "Ti": 25,
            "V": 0,
            "W": 0,
            "Zr": 0,
            "temperature": 1000,
            "time": 50,
            "specific_mass_change": 0.3,
            "source": "https://doi.org/10.1016/j.ijrmhm.2021.105755"
        },
        {
            "Alloy_ID": "A036",
            "Source_Alloy_ID": "A036-S01",
            "alloy_formula": "MoTaTiCr",
            "Al": 0,
            "Cr": 25,
            "Hf": 0,
            "Mo": 25,
            "Nb": 0,
            "Si": 0,
            "Ta": 25,
            "Ti": 25,
            "V": 0,
            "W": 0,
            "Zr": 0,
            "temperature": 1000,
            "time": 4,
            "specific_mass_change": 0.8,
            "source": "https://doi.org/10.1016/j.jallcom.2021.162733"
        },
        {
            "Alloy_ID": "A036",
            "Source_Alloy_ID": "A036-S01",
            "alloy_formula": "MoTaTiCr",
            "Al": 0,
            "Cr": 25,
            "Hf": 0,
            "Mo": 25,
            "Nb": 0,
            "Si": 0,
            "Ta": 25,
            "Ti": 25,
            "V": 0,
            "W": 0,
            "Zr": 0,
            "temperature": 1000,
            "time": 10,
            "specific_mass_change": 2.1,
            "source": "https://doi.org/10.1016/j.jallcom.2021.162733"
        },
        {
            "Alloy_ID": "A037",
            "Source_Alloy_ID": "A037-S01",
            "alloy_formula": "25CrNbW",
            "Al": 0,
            "Cr": 25.4,
            "Hf": 0,
            "Mo": 0,
            "Nb": 63.55,
            "Si": 0,
            "Ta": 0,
            "Ti": 0,
            "V": 0,
            "W": 11.05,
            "Zr": 0,
            "temperature": 900,
            "time": 4,
            "specific_mass_change": 21.81,
            "source": "https://doi.org/10.1016/j.corsci.2010.05.009"
        },
        {
            "Alloy_ID": "A037",
            "Source_Alloy_ID": "A037-S01",
            "alloy_formula": "25CrNbW",
            "Al": 0,
            "Cr": 25.4,
            "Hf": 0,
            "Mo": 0,
            "Nb": 63.55,
            "Si": 0,
            "Ta": 0,
            "Ti": 0,
            "V": 0,
            "W": 11.05,
            "Zr": 0,
            "temperature": 1100,
            "time": 4,
            "specific_mass_change": 8.21,
            "source": "https://doi.org/10.1016/j.corsci.2010.05.009"
        },
        {
            "Alloy_ID": "A037",
            "Source_Alloy_ID": "A037-S01",
            "alloy_formula": "25CrNbW",
            "Al": 0,
            "Cr": 25.4,
            "Hf": 0,
            "Mo": 0,
            "Nb": 63.55,
            "Si": 0,
            "Ta": 0,
            "Ti": 0,
            "V": 0,
            "W": 11.05,
            "Zr": 0,
            "temperature": 1300,
            "time": 4,
            "specific_mass_change": 12.13,
            "source": "https://doi.org/10.1016/j.corsci.2010.05.009"
        },
        {
            "Alloy_ID": "A037",
            "Source_Alloy_ID": "A037-S01",
            "alloy_formula": "25CrNbW",
            "Al": 0,
            "Cr": 25.4,
            "Hf": 0,
            "Mo": 0,
            "Nb": 63.55,
            "Si": 0,
            "Ta": 0,
            "Ti": 0,
            "V": 0,
            "W": 11.05,
            "Zr": 0,
            "temperature": 900,
            "time": 20,
            "specific_mass_change": 82.54,
            "source": "https://doi.org/10.1016/j.corsci.2010.05.009"
        },
        {
            "Alloy_ID": "A037",
            "Source_Alloy_ID": "A037-S01",
            "alloy_formula": "25CrNbW",
            "Al": 0,
            "Cr": 25.4,
            "Hf": 0,
            "Mo": 0,
            "Nb": 63.55,
            "Si": 0,
            "Ta": 0,
            "Ti": 0,
            "V": 0,
            "W": 11.05,
            "Zr": 0,
            "temperature": 1100,
            "time": 20,
            "specific_mass_change": 42.95,
            "source": "https://doi.org/10.1016/j.corsci.2010.05.009"
        },
        {
            "Alloy_ID": "A037",
            "Source_Alloy_ID": "A037-S01",
            "alloy_formula": "25CrNbW",
            "Al": 0,
            "Cr": 25.4,
            "Hf": 0,
            "Mo": 0,
            "Nb": 63.55,
            "Si": 0,
            "Ta": 0,
            "Ti": 0,
            "V": 0,
            "W": 11.05,
            "Zr": 0,
            "temperature": 1300,
            "time": 20,
            "specific_mass_change": 46.98,
            "source": "https://doi.org/10.1016/j.corsci.2010.05.009"
        },
        {
            "Alloy_ID": "A038",
            "Source_Alloy_ID": "A038-S01",
            "alloy_formula": "30CrNbW",
            "Al": 0,
            "Cr": 29.25,
            "Hf": 0,
            "Mo": 0,
            "Nb": 61.65,
            "Si": 0,
            "Ta": 0,
            "Ti": 0,
            "V": 0,
            "W": 9.1,
            "Zr": 0,
            "temperature": 900,
            "time": 4,
            "specific_mass_change": 19.08,
            "source": "https://doi.org/10.1016/j.corsci.2010.05.009"
        },
        {
            "Alloy_ID": "A038",
            "Source_Alloy_ID": "A038-S01",
            "alloy_formula": "30CrNbW",
            "Al": 0,
            "Cr": 29.25,
            "Hf": 0,
            "Mo": 0,
            "Nb": 61.65,
            "Si": 0,
            "Ta": 0,
            "Ti": 0,
            "V": 0,
            "W": 9.1,
            "Zr": 0,
            "temperature": 1100,
            "time": 4,
            "specific_mass_change": 6.4,
            "source": "https://doi.org/10.1016/j.corsci.2010.05.009"
        },
        {
            "Alloy_ID": "A038",
            "Source_Alloy_ID": "A038-S01",
            "alloy_formula": "30CrNbW",
            "Al": 0,
            "Cr": 29.25,
            "Hf": 0,
            "Mo": 0,
            "Nb": 61.65,
            "Si": 0,
            "Ta": 0,
            "Ti": 0,
            "V": 0,
            "W": 9.1,
            "Zr": 0,
            "temperature": 1300,
            "time": 4,
            "specific_mass_change": 10,
            "source": "https://doi.org/10.1016/j.corsci.2010.05.009"
        },
        {
            "Alloy_ID": "A038",
            "Source_Alloy_ID": "A038-S01",
            "alloy_formula": "30CrNbW",
            "Al": 0,
            "Cr": 29.25,
            "Hf": 0,
            "Mo": 0,
            "Nb": 61.65,
            "Si": 0,
            "Ta": 0,
            "Ti": 0,
            "V": 0,
            "W": 9.1,
            "Zr": 0,
            "temperature": 900,
            "time": 20,
            "specific_mass_change": 80.74,
            "source": "https://doi.org/10.1016/j.corsci.2010.05.009"
        },
        {
            "Alloy_ID": "A038",
            "Source_Alloy_ID": "A038-S01",
            "alloy_formula": "30CrNbW",
            "Al": 0,
            "Cr": 29.25,
            "Hf": 0,
            "Mo": 0,
            "Nb": 61.65,
            "Si": 0,
            "Ta": 0,
            "Ti": 0,
            "V": 0,
            "W": 9.1,
            "Zr": 0,
            "temperature": 1100,
            "time": 20,
            "specific_mass_change": 31.99,
            "source": "https://doi.org/10.1016/j.corsci.2010.05.009"
        },
        {
            "Alloy_ID": "A038",
            "Source_Alloy_ID": "A038-S01",
            "alloy_formula": "30CrNbW",
            "Al": 0,
            "Cr": 29.25,
            "Hf": 0,
            "Mo": 0,
            "Nb": 61.65,
            "Si": 0,
            "Ta": 0,
            "Ti": 0,
            "V": 0,
            "W": 9.1,
            "Zr": 0,
            "temperature": 1300,
            "time": 20,
            "specific_mass_change": 36.68,
            "source": "https://doi.org/10.1016/j.corsci.2010.05.009"
        },
        {
            "Alloy_ID": "A039",
            "Source_Alloy_ID": "A039-S01",
            "alloy_formula": "Ta2TiCr",
            "Al": 0,
            "Cr": 31,
            "Hf": 0,
            "Mo": 0,
            "Nb": 0,
            "Si": 0,
            "Ta": 46.5,
            "Ti": 22.5,
            "V": 0,
            "W": 0,
            "Zr": 0,
            "temperature": 1200,
            "time": 3,
            "specific_mass_change": 39.15,
            "source": "https://doi.org/10.1016/j.jallcom.2023.169000"
        },
        {
            "Alloy_ID": "A039",
            "Source_Alloy_ID": "A039-S01",
            "alloy_formula": "Ta2TiCr",
            "Al": 0,
            "Cr": 31,
            "Hf": 0,
            "Mo": 0,
            "Nb": 0,
            "Si": 0,
            "Ta": 46.5,
            "Ti": 22.5,
            "V": 0,
            "W": 0,
            "Zr": 0,
            "temperature": 1200,
            "time": 4,
            "specific_mass_change": 53.62,
            "source": "https://doi.org/10.1016/j.jallcom.2023.169000"
        },
        {
            "Alloy_ID": "A039",
            "Source_Alloy_ID": "A039-S01",
            "alloy_formula": "Ta2TiCr",
            "Al": 0,
            "Cr": 31,
            "Hf": 0,
            "Mo": 0,
            "Nb": 0,
            "Si": 0,
            "Ta": 46.5,
            "Ti": 22.5,
            "V": 0,
            "W": 0,
            "Zr": 0,
            "temperature": 1200,
            "time": 10,
            "specific_mass_change": 121.13,
            "source": "https://doi.org/10.1016/j.jallcom.2023.169000"
        },
        {
            "Alloy_ID": "A039",
            "Source_Alloy_ID": "A039-S01",
            "alloy_formula": "Ta2TiCr",
            "Al": 0,
            "Cr": 31,
            "Hf": 0,
            "Mo": 0,
            "Nb": 0,
            "Si": 0,
            "Ta": 46.5,
            "Ti": 22.5,
            "V": 0,
            "W": 0,
            "Zr": 0,
            "temperature": 1200,
            "time": 20,
            "specific_mass_change": 158.37,
            "source": "https://doi.org/10.1016/j.jallcom.2023.169000"
        },
        {
            "Alloy_ID": "A040",
            "Source_Alloy_ID": "A040-S01",
            "alloy_formula": "CrNbTi",
            "Al": 0,
            "Cr": 32.4,
            "Hf": 0,
            "Mo": 0,
            "Nb": 33.6,
            "Si": 0,
            "Ta": 0,
            "Ti": 33.9,
            "V": 0,
            "W": 0,
            "Zr": 0,
            "temperature": 1200,
            "time": 20,
            "specific_mass_change": 17.16,
            "source": "https://doi.org/10.1016/j.intermet.2021.107374"
        },
        {
            "Alloy_ID": "A041",
            "Source_Alloy_ID": "A041-S01",
            "alloy_formula": "TaTiCr",
            "Al": 0,
            "Cr": 32.6,
            "Hf": 0,
            "Mo": 0,
            "Nb": 0,
            "Si": 0,
            "Ta": 30.6,
            "Ti": 36.8,
            "V": 0,
            "W": 0,
            "Zr": 0,
            "temperature": 1200,
            "time": 3,
            "specific_mass_change": 4.54,
            "source": "https://doi.org/10.1016/j.jallcom.2023.169000"
        },
        {
            "Alloy_ID": "A041",
            "Source_Alloy_ID": "A041-S01",
            "alloy_formula": "TaTiCr",
            "Al": 0,
            "Cr": 32.6,
            "Hf": 0,
            "Mo": 0,
            "Nb": 0,
            "Si": 0,
            "Ta": 30.6,
            "Ti": 36.8,
            "V": 0,
            "W": 0,
            "Zr": 0,
            "temperature": 1200,
            "time": 4,
            "specific_mass_change": 4.82,
            "source": "https://doi.org/10.1016/j.jallcom.2023.169000"
        },
        {
            "Alloy_ID": "A041",
            "Source_Alloy_ID": "A041-S01",
            "alloy_formula": "TaTiCr",
            "Al": 0,
            "Cr": 32.6,
            "Hf": 0,
            "Mo": 0,
            "Nb": 0,
            "Si": 0,
            "Ta": 30.6,
            "Ti": 36.8,
            "V": 0,
            "W": 0,
            "Zr": 0,
            "temperature": 1200,
            "time": 10,
            "specific_mass_change": 6.24,
            "source": "https://doi.org/10.1016/j.jallcom.2023.169000"
        },
        {
            "Alloy_ID": "A041",
            "Source_Alloy_ID": "A041-S01",
            "alloy_formula": "TaTiCr",
            "Al": 0,
            "Cr": 32.6,
            "Hf": 0,
            "Mo": 0,
            "Nb": 0,
            "Si": 0,
            "Ta": 30.6,
            "Ti": 36.8,
            "V": 0,
            "W": 0,
            "Zr": 0,
            "temperature": 1200,
            "time": 20,
            "specific_mass_change": 6.98,
            "source": "https://doi.org/10.1016/j.jallcom.2023.169000"
        },
        {
            "Alloy_ID": "A042",
            "Source_Alloy_ID": "A042-S01",
            "alloy_formula": "Nb-35Cr",
            "Al": 0,
            "Cr": 35,
            "Hf": 0,
            "Mo": 0,
            "Nb": 65,
            "Si": 0,
            "Ta": 0,
            "Ti": 0,
            "V": 0,
            "W": 0,
            "Zr": 0,
            "temperature": 1100,
            "time": 20,
            "specific_mass_change": 65.84,
            "source": "https://doi.org/10.1016/0022-5088(60)90016-3"
        },
        {
            "Alloy_ID": "A042",
            "Source_Alloy_ID": "A042-S01",
            "alloy_formula": "Nb-35Cr",
            "Al": 0,
            "Cr": 35,
            "Hf": 0,
            "Mo": 0,
            "Nb": 65,
            "Si": 0,
            "Ta": 0,
            "Ti": 0,
            "V": 0,
            "W": 0,
            "Zr": 0,
            "temperature": 1100,
            "time": 50,
            "specific_mass_change": 289.89,
            "source": "https://doi.org/10.1016/0022-5088(60)90016-3"
        },
        {
            "Alloy_ID": "A043",
            "Source_Alloy_ID": "A043-S01",
            "alloy_formula": "Ta4TiCr3",
            "Al": 0,
            "Cr": 37.9,
            "Hf": 0,
            "Mo": 0,
            "Nb": 0,
            "Si": 0,
            "Ta": 49.9,
            "Ti": 12.2,
            "V": 0,
            "W": 0,
            "Zr": 0,
            "temperature": 1200,
            "time": 3,
            "specific_mass_change": 6.24,
            "source": "https://doi.org/10.1016/j.jallcom.2023.169000"
        },
        {
            "Alloy_ID": "A043",
            "Source_Alloy_ID": "A043-S01",
            "alloy_formula": "Ta4TiCr3",
            "Al": 0,
            "Cr": 37.9,
            "Hf": 0,
            "Mo": 0,
            "Nb": 0,
            "Si": 0,
            "Ta": 49.9,
            "Ti": 12.2,
            "V": 0,
            "W": 0,
            "Zr": 0,
            "temperature": 1200,
            "time": 4,
            "specific_mass_change": 7.09,
            "source": "https://doi.org/10.1016/j.jallcom.2023.169000"
        },
        {
            "Alloy_ID": "A043",
            "Source_Alloy_ID": "A043-S01",
            "alloy_formula": "Ta4TiCr3",
            "Al": 0,
            "Cr": 37.9,
            "Hf": 0,
            "Mo": 0,
            "Nb": 0,
            "Si": 0,
            "Ta": 49.9,
            "Ti": 12.2,
            "V": 0,
            "W": 0,
            "Zr": 0,
            "temperature": 1200,
            "time": 10,
            "specific_mass_change": 12.2,
            "source": "https://doi.org/10.1016/j.jallcom.2023.169000"
        },
        {
            "Alloy_ID": "A043",
            "Source_Alloy_ID": "A043-S01",
            "alloy_formula": "Ta4TiCr3",
            "Al": 0,
            "Cr": 37.9,
            "Hf": 0,
            "Mo": 0,
            "Nb": 0,
            "Si": 0,
            "Ta": 49.9,
            "Ti": 12.2,
            "V": 0,
            "W": 0,
            "Zr": 0,
            "temperature": 1200,
            "time": 20,
            "specific_mass_change": 44.08,
            "source": "https://doi.org/10.1016/j.jallcom.2023.169000"
        },
        {
            "Alloy_ID": "A044",
            "Source_Alloy_ID": "A044-S01",
            "alloy_formula": "CrNb",
            "Al": 0,
            "Cr": 50,
            "Hf": 0,
            "Mo": 0,
            "Nb": 50,
            "Si": 0,
            "Ta": 0,
            "Ti": 0,
            "V": 0,
            "W": 0,
            "Zr": 0,
            "temperature": 1200,
            "time": 20,
            "specific_mass_change": 13.14,
            "source": "https://doi.org/10.1016/j.intermet.2021.107374"
        },
        {
            "Alloy_ID": "A045",
            "Source_Alloy_ID": "A045-S01",
            "alloy_formula": "Cr-31Nb",
            "Al": 0,
            "Cr": 69,
            "Hf": 0,
            "Mo": 0,
            "Nb": 31,
            "Si": 0,
            "Ta": 0,
            "Ti": 0,
            "V": 0,
            "W": 0,
            "Zr": 0,
            "temperature": 1100,
            "time": 3,
            "specific_mass_change": 2.13,
            "source": "http://dx.doi.org/10.1179/mht.2000.17.2.009"
        },
        {
            "Alloy_ID": "A045",
            "Source_Alloy_ID": "A045-S01",
            "alloy_formula": "Cr-31Nb",
            "Al": 0,
            "Cr": 69,
            "Hf": 0,
            "Mo": 0,
            "Nb": 31,
            "Si": 0,
            "Ta": 0,
            "Ti": 0,
            "V": 0,
            "W": 0,
            "Zr": 0,
            "temperature": 1100,
            "time": 4,
            "specific_mass_change": 2.39,
            "source": "http://dx.doi.org/10.1179/mht.2000.17.2.009"
        },
        {
            "Alloy_ID": "A045",
            "Source_Alloy_ID": "A045-S01",
            "alloy_formula": "Cr-31Nb",
            "Al": 0,
            "Cr": 69,
            "Hf": 0,
            "Mo": 0,
            "Nb": 31,
            "Si": 0,
            "Ta": 0,
            "Ti": 0,
            "V": 0,
            "W": 0,
            "Zr": 0,
            "temperature": 1100,
            "time": 10,
            "specific_mass_change": 4.41,
            "source": "http://dx.doi.org/10.1179/mht.2000.17.2.009"
        },
        {
            "Alloy_ID": "A045",
            "Source_Alloy_ID": "A045-S01",
            "alloy_formula": "Cr-31Nb",
            "Al": 0,
            "Cr": 69,
            "Hf": 0,
            "Mo": 0,
            "Nb": 31,
            "Si": 0,
            "Ta": 0,
            "Ti": 0,
            "V": 0,
            "W": 0,
            "Zr": 0,
            "temperature": 1100,
            "time": 20,
            "specific_mass_change": 12.46,
            "source": "http://dx.doi.org/10.1179/mht.2000.17.2.009"
        },
        {
            "Alloy_ID": "A046",
            "Source_Alloy_ID": "A046-S01",
            "alloy_formula": "Cr-31Ta",
            "Al": 0,
            "Cr": 69,
            "Hf": 0,
            "Mo": 0,
            "Nb": 0,
            "Si": 0,
            "Ta": 31,
            "Ti": 0,
            "V": 0,
            "W": 0,
            "Zr": 0,
            "temperature": 1100,
            "time": 3,
            "specific_mass_change": 2.24,
            "source": "http://dx.doi.org/10.1179/mht.2000.17.2.009"
        },
        {
            "Alloy_ID": "A046",
            "Source_Alloy_ID": "A046-S01",
            "alloy_formula": "Cr-31Ta",
            "Al": 0,
            "Cr": 69,
            "Hf": 0,
            "Mo": 0,
            "Nb": 0,
            "Si": 0,
            "Ta": 31,
            "Ti": 0,
            "V": 0,
            "W": 0,
            "Zr": 0,
            "temperature": 1100,
            "time": 4,
            "specific_mass_change": 2.47,
            "source": "http://dx.doi.org/10.1179/mht.2000.17.2.009"
        },
        {
            "Alloy_ID": "A046",
            "Source_Alloy_ID": "A046-S01",
            "alloy_formula": "Cr-31Ta",
            "Al": 0,
            "Cr": 69,
            "Hf": 0,
            "Mo": 0,
            "Nb": 0,
            "Si": 0,
            "Ta": 31,
            "Ti": 0,
            "V": 0,
            "W": 0,
            "Zr": 0,
            "temperature": 1100,
            "time": 10,
            "specific_mass_change": 7.39,
            "source": "http://dx.doi.org/10.1179/mht.2000.17.2.009"
        },
        {
            "Alloy_ID": "A046",
            "Source_Alloy_ID": "A046-S01",
            "alloy_formula": "Cr-31Ta",
            "Al": 0,
            "Cr": 69,
            "Hf": 0,
            "Mo": 0,
            "Nb": 0,
            "Si": 0,
            "Ta": 31,
            "Ti": 0,
            "V": 0,
            "W": 0,
            "Zr": 0,
            "temperature": 1100,
            "time": 20,
            "specific_mass_change": 13.33,
            "source": "http://dx.doi.org/10.1179/mht.2000.17.2.009"
        },
        {
            "Alloy_ID": "A047",
            "Source_Alloy_ID": "A047-S01",
            "alloy_formula": "Cr-18.5Nb",
            "Al": 0,
            "Cr": 81.5,
            "Hf": 0,
            "Mo": 0,
            "Nb": 18.5,
            "Si": 0,
            "Ta": 0,
            "Ti": 0,
            "V": 0,
            "W": 0,
            "Zr": 0,
            "temperature": 1100,
            "time": 3,
            "specific_mass_change": 4.38,
            "source": "http://dx.doi.org/10.1179/mht.2000.17.2.009"
        },
        {
            "Alloy_ID": "A047",
            "Source_Alloy_ID": "A047-S01",
            "alloy_formula": "Cr-18.5Nb",
            "Al": 0,
            "Cr": 81.5,
            "Hf": 0,
            "Mo": 0,
            "Nb": 18.5,
            "Si": 0,
            "Ta": 0,
            "Ti": 0,
            "V": 0,
            "W": 0,
            "Zr": 0,
            "temperature": 1100,
            "time": 4,
            "specific_mass_change": 5.05,
            "source": "http://dx.doi.org/10.1179/mht.2000.17.2.009"
        },
        {
            "Alloy_ID": "A047",
            "Source_Alloy_ID": "A047-S01",
            "alloy_formula": "Cr-18.5Nb",
            "Al": 0,
            "Cr": 81.5,
            "Hf": 0,
            "Mo": 0,
            "Nb": 18.5,
            "Si": 0,
            "Ta": 0,
            "Ti": 0,
            "V": 0,
            "W": 0,
            "Zr": 0,
            "temperature": 1100,
            "time": 10,
            "specific_mass_change": 10.52,
            "source": "http://dx.doi.org/10.1179/mht.2000.17.2.009"
        },
        {
            "Alloy_ID": "A047",
            "Source_Alloy_ID": "A047-S01",
            "alloy_formula": "Cr-18.5Nb",
            "Al": 0,
            "Cr": 81.5,
            "Hf": 0,
            "Mo": 0,
            "Nb": 18.5,
            "Si": 0,
            "Ta": 0,
            "Ti": 0,
            "V": 0,
            "W": 0,
            "Zr": 0,
            "temperature": 1100,
            "time": 20,
            "specific_mass_change": 18.85,
            "source": "http://dx.doi.org/10.1179/mht.2000.17.2.009"
        },
        {
            "Alloy_ID": "A048",
            "Source_Alloy_ID": "A048-S01",
            "alloy_formula": "Cr-12Nb",
            "Al": 0,
            "Cr": 88,
            "Hf": 0,
            "Mo": 0,
            "Nb": 12,
            "Si": 0,
            "Ta": 0,
            "Ti": 0,
            "V": 0,
            "W": 0,
            "Zr": 0,
            "temperature": 950,
            "time": 10,
            "specific_mass_change": 0.96,
            "source": "https://doi.org/10.1016/0921-5093(96)10197-0"
        },
        {
            "Alloy_ID": "A048",
            "Source_Alloy_ID": "A048-S01",
            "alloy_formula": "Cr-12Nb",
            "Al": 0,
            "Cr": 88,
            "Hf": 0,
            "Mo": 0,
            "Nb": 12,
            "Si": 0,
            "Ta": 0,
            "Ti": 0,
            "V": 0,
            "W": 0,
            "Zr": 0,
            "temperature": 950,
            "time": 20,
            "specific_mass_change": 1.23,
            "source": "https://doi.org/10.1016/0921-5093(96)10197-0"
        },
        {
            "Alloy_ID": "A048",
            "Source_Alloy_ID": "A048-S01",
            "alloy_formula": "Cr-12Nb",
            "Al": 0,
            "Cr": 88,
            "Hf": 0,
            "Mo": 0,
            "Nb": 12,
            "Si": 0,
            "Ta": 0,
            "Ti": 0,
            "V": 0,
            "W": 0,
            "Zr": 0,
            "temperature": 950,
            "time": 50,
            "specific_mass_change": 1.61,
            "source": "https://doi.org/10.1016/0921-5093(96)10197-0"
        },
        {
            "Alloy_ID": "A048",
            "Source_Alloy_ID": "A048-S01",
            "alloy_formula": "Cr-12Nb",
            "Al": 0,
            "Cr": 88,
            "Hf": 0,
            "Mo": 0,
            "Nb": 12,
            "Si": 0,
            "Ta": 0,
            "Ti": 0,
            "V": 0,
            "W": 0,
            "Zr": 0,
            "temperature": 950,
            "time": 100,
            "specific_mass_change": 2.43,
            "source": "https://doi.org/10.1016/0921-5093(96)10197-0"
        },
        {
            "Alloy_ID": "A049",
            "Source_Alloy_ID": "A049-S01",
            "alloy_formula": "Cr-9.5Ta",
            "Al": 0,
            "Cr": 90.5,
            "Hf": 0,
            "Mo": 0,
            "Nb": 0,
            "Si": 0,
            "Ta": 9.5,
            "Ti": 0,
            "V": 0,
            "W": 0,
            "Zr": 0,
