Repository: Tom-WCL/Dataset-of-oxidation-properties-of-refractory-alloys

# Database for Predicting Oxidation Resistance of Refractory High-Entropy Alloys

## Overview

This repository contains the experimental database used in the study *"Advancing Refractory High-Entropy Alloy Development with AI-Predictive Models for High-Temperature Oxidation Resistance"*. The database was designed to train and validate machine learning models for predicting specific mass change due to oxidation in Refractory High-Entropy Alloys (RHEAs) and Refractory Complex Concentrated Alloys (RCCAs). It is a valuable resource for researchers in materials science, particularly those focusing on high-temperature alloy applications.

File: alloy_oxidation_886_202406_with_metadata.json (part 4 of 12)
{
            "temperature": 1100,
            "time": 3,
            "specific_mass_change": 3.19,
            "source": "http://dx.doi.org/10.1179/mht.2000.17.2.009"
        },
        {
            "Alloy_ID": "A049",
            "Source_Alloy_ID": "A049-S01",
            "alloy_formula": "Cr-9.5Ta",
            "Al": 0,
            "Cr": 90.5,
            "Hf": 0,
            "Mo": 0,
            "Nb": 0,
            "Si": 0,
            "Ta": 9.5,
            "Ti": 0,
            "V": 0,
            "W": 0,
            "Zr": 0,
            "temperature": 1100,
            "time": 4,
            "specific_mass_change": 3.54,
            "source": "http://dx.doi.org/10.1179/mht.2000.17.2.009"
        },
        {
            "Alloy_ID": "A049",
            "Source_Alloy_ID": "A049-S01",
            "alloy_formula": "Cr-9.5Ta",
            "Al": 0,
            "Cr": 90.5,
            "Hf": 0,
            "Mo": 0,
            "Nb": 0,
            "Si": 0,
            "Ta": 9.5,
            "Ti": 0,
            "V": 0,
            "W": 0,
            "Zr": 0,
            "temperature": 1100,
            "time": 10,
            "specific_mass_change": 4.93,
            "source": "http://dx.doi.org/10.1179/mht.2000.17.2.009"
        },
        {
            "Alloy_ID": "A049",
            "Source_Alloy_ID": "A049-S01",
            "alloy_formula": "Cr-9.5Ta",
            "Al": 0,
            "Cr": 90.5,
            "Hf": 0,
            "Mo": 0,
            "Nb": 0,
            "Si": 0,
            "Ta": 9.5,
            "Ti": 0,
            "V": 0,
            "W": 0,
            "Zr": 0,
            "temperature": 1100,
            "time": 20,
            "specific_mass_change": 6.4,
            "source": "http://dx.doi.org/10.1179/mht.2000.17.2.009"
        },
        {
            "Alloy_ID": "A050",
            "Source_Alloy_ID": "A050-S01",
            "alloy_formula": "Nb-24Ti-15Si-13Cr-2Al-2Hf",
            "Al": 2,
            "Cr": 13,
            "Hf": 2,
            "Mo": 0,
            "Nb": 44,
            "Si": 15,
            "Ta": 0,
            "Ti": 24,
            "V": 0,
            "W": 0,
            "Zr": 0,
            "temperature": 1200,
            "time": 10,
            "specific_mass_change": 20.59,
            "source": "http://dx.doi.org/10.1016/j.corsci.2014.08.006"
        },
        {
            "Alloy_ID": "A050",
            "Source_Alloy_ID": "A050-S01",
            "alloy_formula": "Nb-24Ti-15Si-13Cr-2Al-2Hf",
            "Al": 2,
            "Cr": 13,
            "Hf": 2,
            "Mo": 0,
            "Nb": 44,
            "Si": 15,
            "Ta": 0,
            "Ti": 24,
            "V": 0,
            "W": 0,
            "Zr": 0,
            "temperature": 1250,
            "time": 10,
            "specific_mass_change": 20.79,
            "source": "http://dx.doi.org/10.1016/j.corsci.2014.08.006"
        },
        {
            "Alloy_ID": "A050",
            "Source_Alloy_ID": "A050-S01",
            "alloy_formula": "Nb-24Ti-15Si-13Cr-2Al-2Hf",
            "Al": 2,
            "Cr": 13,
            "Hf": 2,
            "Mo": 0,
            "Nb": 44,
            "Si": 15,
            "Ta": 0,
            "Ti": 24,
            "V": 0,
            "W": 0,
            "Zr": 0,
            "temperature": 1200,
            "time": 20,
            "specific_mass_change": 31.06,
            "source": "http://dx.doi.org/10.1016/j.corsci.2014.08.006"
        },
        {
            "Alloy_ID": "A050",
            "Source_Alloy_ID": "A050-S01",
            "alloy_formula": "Nb-24Ti-15Si-13Cr-2Al-2Hf",
            "Al": 2,
            "Cr": 13,
            "Hf": 2,
            "Mo": 0,
            "Nb": 44,
            "Si": 15,
            "Ta": 0,
            "Ti": 24,
            "V": 0,
            "W": 0,
            "Zr": 0,
            "temperature": 1250,
            "time": 20,
            "specific_mass_change": 35.89,
            "source": "http://dx.doi.org/10.1016/j.corsci.2014.08.006"
        },
        {
            "Alloy_ID": "A050",
            "Source_Alloy_ID": "A050-S01",
            "alloy_formula": "Nb-24Ti-15Si-13Cr-2Al-2Hf",
            "Al": 2,
            "Cr": 13,
            "Hf": 2,
            "Mo": 0,
            "Nb": 44,
            "Si": 15,
            "Ta": 0,
            "Ti": 24,
            "V": 0,
            "W": 0,
            "Zr": 0,
            "temperature": 1200,
            "time": 100,
            "specific_mass_change": 118.83,
            "source": "http://dx.doi.org/10.1016/j.corsci.2014.08.006"
        },
        {
            "Alloy_ID": "A050",
            "Source_Alloy_ID": "A050-S01",
            "alloy_formula": "Nb-24Ti-15Si-13Cr-2Al-2Hf",
            "Al": 2,
            "Cr": 13,
            "Hf": 2,
            "Mo": 0,
            "Nb": 44,
            "Si": 15,
            "Ta": 0,
            "Ti": 24,
            "V": 0,
            "W": 0,
            "Zr": 0,
            "temperature": 1250,
            "time": 100,
            "specific_mass_change": 156.94,
            "source": "http://dx.doi.org/10.1016/j.corsci.2014.08.006"
        },
        {
            "Alloy_ID": "A051",
            "Source_Alloy_ID": "A051-S01",
            "alloy_formula": "Nb-18Si-5Cr-5Al-5Mo",
            "Al": 4.5,
            "Cr": 4.8,
            "Hf": 0,
            "Mo": 5.2,
            "Nb": 67.8,
            "Si": 17.7,
            "Ta": 0,
            "Ti": 0,
            "V": 0,
            "W": 0,
            "Zr": 0,
            "temperature": 800,
            "time": 3,
            "specific_mass_change": 2.22,
            "source": "https://doi.org/10.1016/j.msea.2006.08.093"
        },
        {
            "Alloy_ID": "A051",
            "Source_Alloy_ID": "A051-S01",
            "alloy_formula": "Nb-18Si-5Cr-5Al-5Mo",
            "Al": 4.5,
            "Cr": 4.8,
            "Hf": 0,
            "Mo": 5.2,
            "Nb": 67.8,
            "Si": 17.7,
            "Ta": 0,
            "Ti": 0,
            "V": 0,
            "W": 0,
            "Zr": 0,
            "temperature": 800,
            "time": 4,
            "specific_mass_change": 2.81,
            "source": "https://doi.org/10.1016/j.msea.2006.08.093"
        },
        {
            "Alloy_ID": "A051",
            "Source_Alloy_ID": "A051-S01",
            "alloy_formula": "Nb-18Si-5Cr-5Al-5Mo",
            "Al": 4.5,
            "Cr": 4.8,
            "Hf": 0,
            "Mo": 5.2,
            "Nb": 67.8,
            "Si": 17.7,
            "Ta": 0,
            "Ti": 0,
            "V": 0,
            "W": 0,
            "Zr": 0,
            "temperature": 800,
            "time": 10,
            "specific_mass_change": 7.55,
            "source": "https://doi.org/10.1016/j.msea.2006.08.093"
        },
        {
            "Alloy_ID": "A051",
            "Source_Alloy_ID": "A051-S01",
            "alloy_formula": "Nb-18Si-5Cr-5Al-5Mo",
            "Al": 4.5,
            "Cr": 4.8,
            "Hf": 0,
            "Mo": 5.2,
            "Nb": 67.8,
            "Si": 17.7,
            "Ta": 0,
            "Ti": 0,
            "V": 0,
            "W": 0,
            "Zr": 0,
            "temperature": 800,
            "time": 20,
            "specific_mass_change": 14.73,
            "source": "https://doi.org/10.1016/j.msea.2006.08.093"
        },
        {
            "Alloy_ID": "A052",
            "Source_Alloy_ID": "A052-S01",
            "alloy_formula": "Nb-24Ti-18Si-5Cr-5Al-2Mo-5Hf",
            "Al": 4.6,
            "Cr": 4.5,
            "Hf": 5.2,
            "Mo": 2,
            "Nb": 41.2,
            "Si": 18.9,
            "Ta": 0,
            "Ti": 23.6,
            "V": 0,
            "W": 0,
            "Zr": 0,
            "temperature": 800,
            "time": 3,
            "specific_mass_change": 0.35,
            "source": "https://doi.org/10.1016/j.msea.2006.08.093"
        },
        {
            "Alloy_ID": "A052",
            "Source_Alloy_ID": "A052-S01",
            "alloy_formula": "Nb-24Ti-18Si-5Cr-5Al-2Mo-5Hf",
            "Al": 4.6,
            "Cr": 4.5,
            "Hf": 5.2,
            "Mo": 2,
            "Nb": 41.2,
            "Si": 18.9,
            "Ta": 0,
            "Ti": 23.6,
            "V": 0,
            "W": 0,
            "Zr": 0,
            "temperature": 1200,
            "time": 3,
            "specific_mass_change": 5.23,
            "source": "https://doi.org/10.1016/j.msea.2006.08.093"
        },
        {
            "Alloy_ID": "A052",
            "Source_Alloy_ID": "A052-S01",
            "alloy_formula": "Nb-24Ti-18Si-5Cr-5Al-2Mo-5Hf",
            "Al": 4.6,
            "Cr": 4.5,
            "Hf": 5.2,
            "Mo": 2,
            "Nb": 41.2,
            "Si": 18.9,
            "Ta": 0,
            "Ti": 23.6,
            "V": 0,
            "W": 0,
            "Zr": 0,
            "temperature": 800,
            "time": 4,
            "specific_mass_change": 0.49,
            "source": "https://doi.org/10.1016/j.msea.2006.08.093"
        },
        {
            "Alloy_ID": "A052",
            "Source_Alloy_ID": "A052-S01",
            "alloy_formula": "Nb-24Ti-18Si-5Cr-5Al-2Mo-5Hf",
            "Al": 4.6,
            "Cr": 4.5,
            "Hf": 5.2,
            "Mo": 2,
            "Nb": 41.2,
            "Si": 18.9,
            "Ta": 0,
            "Ti": 23.6,
            "V": 0,
            "W": 0,
            "Zr": 0,
            "temperature": 1200,
            "time": 4,
            "specific_mass_change": 6.76,
            "source": "https://doi.org/10.1016/j.msea.2006.08.093"
        },
        {
            "Alloy_ID": "A052",
            "Source_Alloy_ID": "A052-S01",
            "alloy_formula": "Nb-24Ti-18Si-5Cr-5Al-2Mo-5Hf",
            "Al": 4.6,
            "Cr": 4.5,
            "Hf": 5.2,
            "Mo": 2,
            "Nb": 41.2,
            "Si": 18.9,
            "Ta": 0,
            "Ti": 23.6,
            "V": 0,
            "W": 0,
            "Zr": 0,
            "temperature": 800,
            "time": 10,
            "specific_mass_change": 1.23,
            "source": "https://doi.org/10.1016/j.msea.2006.08.093"
        },
        {
            "Alloy_ID": "A052",
            "Source_Alloy_ID": "A052-S01",
            "alloy_formula": "Nb-24Ti-18Si-5Cr-5Al-2Mo-5Hf",
            "Al": 4.6,
            "Cr": 4.5,
            "Hf": 5.2,
            "Mo": 2,
            "Nb": 41.2,
            "Si": 18.9,
            "Ta": 0,
            "Ti": 23.6,
            "V": 0,
            "W": 0,
            "Zr": 0,
            "temperature": 1200,
            "time": 10,
            "specific_mass_change": 17.45,
            "source": "https://doi.org/10.1016/j.msea.2006.08.093"
        },
        {
            "Alloy_ID": "A052",
            "Source_Alloy_ID": "A052-S01",
            "alloy_formula": "Nb-24Ti-18Si-5Cr-5Al-2Mo-5Hf",
            "Al": 4.6,
            "Cr": 4.5,
            "Hf": 5.2,
            "Mo": 2,
            "Nb": 41.2,
            "Si": 18.9,
            "Ta": 0,
            "Ti": 23.6,
            "V": 0,
            "W": 0,
            "Zr": 0,
            "temperature": 800,
            "time": 20,
            "specific_mass_change": 1.43,
            "source": "https://doi.org/10.1016/j.msea.2006.08.093"
        },
        {
            "Alloy_ID": "A052",
            "Source_Alloy_ID": "A052-S01",
            "alloy_formula": "Nb-24Ti-18Si-5Cr-5Al-2Mo-5Hf",
            "Al": 4.6,
            "Cr": 4.5,
            "Hf": 5.2,
            "Mo": 2,
            "Nb": 41.2,
            "Si": 18.9,
            "Ta": 0,
            "Ti": 23.6,
            "V": 0,
            "W": 0,
            "Zr": 0,
            "temperature": 1200,
            "time": 20,
            "specific_mass_change": 33.55,
            "source": "https://doi.org/10.1016/j.msea.2006.08.093"
        },
        {
            "Alloy_ID": "A052",
            "Source_Alloy_ID": "A052-S01",
            "alloy_formula": "Nb-24Ti-18Si-5Cr-5Al-2Mo-5Hf",
            "Al": 4.6,
            "Cr": 4.5,
            "Hf": 5.2,
            "Mo": 2,
            "Nb": 41.2,
            "Si": 18.9,
            "Ta": 0,
            "Ti": 23.6,
            "V": 0,
            "W": 0,
            "Zr": 0,
            "temperature": 800,
            "time": 50,
            "specific_mass_change": 3.12,
            "source": "https://doi.org/10.1016/j.msea.2006.08.093"
        },
        {
            "Alloy_ID": "A052",
            "Source_Alloy_ID": "A052-S01",
            "alloy_formula": "Nb-24Ti-18Si-5Cr-5Al-2Mo-5Hf",
            "Al": 4.6,
            "Cr": 4.5,
            "Hf": 5.2,
            "Mo": 2,
            "Nb": 41.2,
            "Si": 18.9,
            "Ta": 0,
            "Ti": 23.6,
            "V": 0,
            "W": 0,
            "Zr": 0,
            "temperature": 1200,
            "time": 50,
            "specific_mass_change": 82.22,
            "source": "https://doi.org/10.1016/j.msea.2006.08.093"
        },
        {
            "Alloy_ID": "A053",
            "Source_Alloy_ID": "A053-S01",
            "alloy_formula": "Al0.15CrTaTi",
            "Al": 4.76,
            "Cr": 31.74,
            "Hf": 0,
            "Mo": 0,
            "Nb": 0,
            "Si": 0,
            "Ta": 31.74,
            "Ti": 31.74,
            "V": 0,
            "W": 0,
            "Zr": 0,
            "temperature": 1000,
            "time": 50,
            "specific_mass_change": 5.5,
            "source": "https://doi.org/10.1016/j.jallcom.2022.167675"
        },
        {
            "Alloy_ID": "A053",
            "Source_Alloy_ID": "A053-S01",
            "alloy_formula": "Al0.15CrTaTi",
            "Al": 4.76,
            "Cr": 31.74,
            "Hf": 0,
            "Mo": 0,
            "Nb": 0,
            "Si": 0,
            "Ta": 31.74,
            "Ti": 31.74,
            "V": 0,
            "W": 0,
            "Zr": 0,
            "temperature": 1000,
            "time": 100,
            "specific_mass_change": 24.3,
            "source": "https://doi.org/10.1016/j.jallcom.2022.167675"
        },
        {
            "Alloy_ID": "A054",
            "Source_Alloy_ID": "A054-S01",
            "alloy_formula": "Nb-24Ti-18Si-5Cr-5Al-5Mo",
            "Al": 4.8,
            "Cr": 4.7,
            "Hf": 0,
            "Mo": 4.9,
            "Nb": 43.1,
            "Si": 18.2,
            "Ta": 0,
            "Ti": 24.3,
            "V": 0,
            "W": 0,
            "Zr": 0,
            "temperature": 800,
            "time": 3,
            "specific_mass_change": 1.29,
            "source": "https://doi.org/10.1016/j.msea.2006.08.093"
        },
        {
            "Alloy_ID": "A054",
            "Source_Alloy_ID": "A054-S01",
            "alloy_formula": "Nb-24Ti-18Si-5Cr-5Al-5Mo",
            "Al": 4.8,
            "Cr": 4.7,
            "Hf": 0,
            "Mo": 4.9,
            "Nb": 43.1,
            "Si": 18.2,
            "Ta": 0,
            "Ti": 24.3,
            "V": 0,
            "W": 0,
            "Zr": 0,
            "temperature": 800,
            "time": 4,
            "specific_mass_change": 1.58,
            "source": "https://doi.org/10.1016/j.msea.2006.08.093"
        },
        {
            "Alloy_ID": "A054",
            "Source_Alloy_ID": "A054-S01",
            "alloy_formula": "Nb-24Ti-18Si-5Cr-5Al-5Mo",
            "Al": 4.8,
            "Cr": 4.7,
            "Hf": 0,
            "Mo": 4.9,
            "Nb": 43.1,
            "Si": 18.2,
            "Ta": 0,
            "Ti": 24.3,
            "V": 0,
            "W": 0,
            "Zr": 0,
            "temperature": 800,
            "time": 10,
            "specific_mass_change": 2.06,
            "source": "https://doi.org/10.1016/j.msea.2006.08.093"
        },
        {
            "Alloy_ID": "A054",
            "Source_Alloy_ID": "A054-S01",
            "alloy_formula": "Nb-24Ti-18Si-5Cr-5Al-5Mo",
            "Al": 4.8,
            "Cr": 4.7,
            "Hf": 0,
            "Mo": 4.9,
            "Nb": 43.1,
            "Si": 18.2,
            "Ta": 0,
            "Ti": 24.3,
            "V": 0,
            "W": 0,
            "Zr": 0,
            "temperature": 800,
            "time": 20,
            "specific_mass_change": 3.66,
            "source": "https://doi.org/10.1016/j.msea.2006.08.093"
        },
        {
            "Alloy_ID": "A054",
            "Source_Alloy_ID": "A054-S01",
            "alloy_formula": "Nb-24Ti-18Si-5Cr-5Al-5Mo",
            "Al": 4.8,
            "Cr": 4.7,
            "Hf": 0,
            "Mo": 4.9,
            "Nb": 43.1,
            "Si": 18.2,
            "Ta": 0,
            "Ti": 24.3,
            "V": 0,
            "W": 0,
            "Zr": 0,
            "temperature": 800,
            "time": 50,
            "specific_mass_change": 9.25,
            "source": "https://doi.org/10.1016/j.msea.2006.08.093"
        },
        {
            "Alloy_ID": "A054",
            "Source_Alloy_ID": "A054-S01",
            "alloy_formula": "Nb-24Ti-18Si-5Cr-5Al-5Mo",
            "Al": 4.8,
            "Cr": 4.7,
            "Hf": 0,
            "Mo": 4.9,
            "Nb": 43.1,
            "Si": 18.2,
            "Ta": 0,
            "Ti": 24.3,
            "V": 0,
            "W": 0,
            "Zr": 0,
            "temperature": 800,
            "time": 100,
            "specific_mass_change": 20.81,
            "source": "https://doi.org/10.1016/j.msea.2006.08.093"
        },
        {
            "Alloy_ID": "A055",
            "Source_Alloy_ID": "A055-S01",
            "alloy_formula": "Nb-24Ti-18Si-5Cr-5Al-2Mo",
            "Al": 4.8,
            "Cr": 5.2,
            "Hf": 0,
            "Mo": 2,
            "Nb": 45.1,
            "Si": 17.5,
            "Ta": 0,
            "Ti": 25.4,
            "V": 0,
            "W": 0,
            "Zr": 0,
            "temperature": 800,
            "time": 3,
            "specific_mass_change": 0.26,
            "source": "https://doi.org/10.1016/j.msea.2006.08.093"
        },
        {
            "Alloy_ID": "A055",
            "Source_Alloy_ID": "A055-S01",
            "alloy_formula": "Nb-24Ti-18Si-5Cr-5Al-2Mo",
            "Al": 4.8,
            "Cr": 5.2,
            "Hf": 0,
            "Mo": 2,
            "Nb": 45.1,
            "Si": 17.5,
            "Ta": 0,
            "Ti": 25.4,
            "V": 0,
            "W": 0,
            "Zr": 0,
            "temperature": 1200,
            "time": 3,
            "specific_mass_change": 4.58,
            "source": "https://doi.org/10.1016/j.msea.2006.08.093"
        },
        {
            "Alloy_ID": "A055",
            "Source_Alloy_ID": "A055-S01",
            "alloy_formula": "Nb-24Ti-18Si-5Cr-5Al-2Mo",
            "Al": 4.8,
            "Cr": 5.2,
            "Hf": 0,
            "Mo": 2,
            "Nb": 45.1,
            "Si": 17.5,
            "Ta": 0,
            "Ti": 25.4,
            "V": 0,
            "W": 0,
            "Zr": 0,
            "temperature": 800,
            "time": 4,
            "specific_mass_change": 0.29,
            "source": "https://doi.org/10.1016/j.msea.2006.08.093"
        },
        {
            "Alloy_ID": "A055",
            "Source_Alloy_ID": "A055-S01",
            "alloy_formula": "Nb-24Ti-18Si-5Cr-5Al-2Mo",
            "Al": 4.8,
            "Cr": 5.2,
            "Hf": 0,
            "Mo": 2,
            "Nb": 45.1,
            "Si": 17.5,
            "Ta": 0,
            "Ti": 25.4,
            "V": 0,
            "W": 0,
            "Zr": 0,
            "temperature": 1200,
            "time": 4,
            "specific_mass_change": 6.11,
            "source": "https://doi.org/10.1016/j.msea.2006.08.093"
        },
        {
            "Alloy_ID": "A055",
            "Source_Alloy_ID": "A055-S01",
            "alloy_formula": "Nb-24Ti-18Si-5Cr-5Al-2Mo",
            "Al": 4.8,
            "Cr": 5.2,
            "Hf": 0,
            "Mo": 2,
            "Nb": 45.1,
            "Si": 17.5,
            "Ta": 0,
            "Ti": 25.4,
            "V": 0,
            "W": 0,
            "Zr": 0,
            "temperature": 800,
            "time": 10,
            "specific_mass_change": 0.66,
            "source": "https://doi.org/10.1016/j.msea.2006.08.093"
        },
        {
            "Alloy_ID": "A055",
            "Source_Alloy_ID": "A055-S01",
            "alloy_formula": "Nb-24Ti-18Si-5Cr-5Al-2Mo",
            "Al": 4.8,
            "Cr": 5.2,
            "Hf": 0,
            "Mo": 2,
            "Nb": 45.1,
            "Si": 17.5,
            "Ta": 0,
            "Ti": 25.4,
            "V": 0,
            "W": 0,
            "Zr": 0,
            "temperature": 1200,
            "time": 10,
            "specific_mass_change": 18.1,
            "source": "https://doi.org/10.1016/j.msea.2006.08.093"
        },
        {
            "Alloy_ID": "A055",
            "Source_Alloy_ID": "A055-S01",
            "alloy_formula": "Nb-24Ti-18Si-5Cr-5Al-2Mo",
            "Al": 4.8,
            "Cr": 5.2,
            "Hf": 0,
            "Mo": 2,
            "Nb": 45.1,
            "Si": 17.5,
            "Ta": 0,
            "Ti": 25.4,
            "V": 0,
            "W": 0,
            "Zr": 0,
            "temperature": 800,
            "time": 20,
            "specific_mass_change": 1.83,
            "source": "https://doi.org/10.1016/j.msea.2006.08.093"
        },
        {
            "Alloy_ID": "A055",
            "Source_Alloy_ID": "A055-S01",
            "alloy_formula": "Nb-24Ti-18Si-5Cr-5Al-2Mo",
            "Al": 4.8,
            "Cr": 5.2,
            "Hf": 0,
            "Mo": 2,
            "Nb": 45.1,
            "Si": 17.5,
            "Ta": 0,
            "Ti": 25.4,
            "V": 0,
            "W": 0,
            "Zr": 0,
            "temperature": 1200,
            "time": 20,
            "specific_mass_change": 36.32,
            "source": "https://doi.org/10.1016/j.msea.2006.08.093"
        },
        {
            "Alloy_ID": "A055",
            "Source_Alloy_ID": "A055-S01",
            "alloy_formula": "Nb-24Ti-18Si-5Cr-5Al-2Mo",
            "Al": 4.8,
            "Cr": 5.2,
            "Hf": 0,
            "Mo": 2,
            "Nb": 45.1,
            "Si": 17.5,
            "Ta": 0,
            "Ti": 25.4,
            "V": 0,
            "W": 0,
            "Zr": 0,
            "temperature": 800,
            "time": 50,
            "specific_mass_change": 1.97,
            "source": "https://doi.org/10.1016/j.msea.2006.08.093"
        },
        {
            "Alloy_ID": "A055",
            "Source_Alloy_ID": "A055-S01",
            "alloy_formula": "Nb-24Ti-18Si-5Cr-5Al-2Mo",
            "Al": 4.8,
            "Cr": 5.2,
            "Hf": 0,
            "Mo": 2,
            "Nb": 45.1,
            "Si": 17.5,
            "Ta": 0,
            "Ti": 25.4,
            "V": 0,
            "W": 0,
            "Zr": 0,
            "temperature": 1200,
            "time": 50,
            "specific_mass_change": 79.6,
            "source": "https://doi.org/10.1016/j.msea.2006.08.093"
        },
        {
            "Alloy_ID": "A055",
            "Source_Alloy_ID": "A055-S01",
            "alloy_formula": "Nb-24Ti-18Si-5Cr-5Al-2Mo",
            "Al": 4.8,
            "Cr": 5.2,
            "Hf": 0,
            "Mo": 2,
            "Nb": 45.1,
            "Si": 17.5,
            "Ta": 0,
            "Ti": 25.4,
            "V": 0,
            "W": 0,
            "Zr": 0,
            "temperature": 1200,
            "time": 100,
            "specific_mass_change": 154.83,
            "source": "https://doi.org/10.1016/j.msea.2006.08.093"
        },
        {
            "Alloy_ID": "A056",
            "Source_Alloy_ID": "A056-S01",
            "alloy_formula": "Al5(TiZrHfNb)95",
            "Al": 5,
            "Cr": 0,
            "Hf": 23.75,
            "Mo": 0,
            "Nb": 23.75,
            "Si": 0,
            "Ta": 0,
            "Ti": 23.75,
            "V": 0,
            "W": 0,
            "Zr": 23.75,
            "temperature": 800,
            "time": 4,
            "specific_mass_change": 90,
            "source": "https://doi.org/10.1016/j.matchar.2022.111921"
        },
        {
            "Alloy_ID": "A057",
            "Source_Alloy_ID": "A057-S01",
            "alloy_formula": "Al5CrMoTaTi",
            "Al": 5,
            "Cr": 23.75,
            "Hf": 0,
            "Mo": 23.75,
            "Nb": 0,
            "Si": 0,
            "Ta": 23.75,
            "Ti": 23.75,
            "V": 0,
            "W": 0,
            "Zr": 0,
            "temperature": 1200,
            "time": 3,
            "specific_mass_change": 3.97,
            "source": "https://doi.org/10.1007/s11085-021-10046-7"
        },
        {
            "Alloy_ID": "A057",
            "Source_Alloy_ID": "A057-S01",
            "alloy_formula": "Al5CrMoTaTi",
            "Al": 5,
            "Cr": 23.75,
            "Hf": 0,
            "Mo": 23.75,
            "Nb": 0,
            "Si": 0,
            "Ta": 23.75,
            "Ti": 23.75,
            "V": 0,
            "W": 0,
            "Zr": 0,
            "temperature": 1200,
            "time": 4,
            "specific_mass_change": 4.15,
            "source": "https://doi.org/10.1007/s11085-021-10046-7"
        },
        {
            "Alloy_ID": "A057",
            "Source_Alloy_ID": "A057-S01",
            "alloy_formula": "Al5CrMoTaTi",
            "Al": 5,
            "Cr": 23.75,
            "Hf": 0,
            "Mo": 23.75,
            "Nb": 0,
            "Si": 0,
            "Ta": 23.75,
            "Ti": 23.75,
            "V": 0,
            "W": 0,
            "Zr": 0,
            "temperature": 1200,
            "time": 10,
            "specific_mass_change": 4.45,
            "source": "https://doi.org/10.1007/s11085-021-10046-7"
        },
        {
            "Alloy_ID": "A057",
            "Source_Alloy_ID": "A057-S01",
            "alloy_formula": "Al5CrMoTaTi",
            "Al": 5,
            "Cr": 23.75,
            "Hf": 0,
            "Mo": 23.75,
            "Nb": 0,
            "Si": 0,
            "Ta": 23.75,
            "Ti": 23.75,
            "V": 0,
            "W": 0,
            "Zr": 0,
            "temperature": 1200,
            "time": 20,
            "specific_mass_change": 5.41,
            "source": "https://doi.org/10.1007/s11085-021-10046-7"
        },
        {
            "Alloy_ID": "A058",
            "Source_Alloy_ID": "A058-S01",
            "alloy_formula": "Al0.3HfNbTaTiZr",
            "Al": 5.66,
            "Cr": 0,
            "Hf": 18.87,
            "Mo": 0,
            "Nb": 18.87,
            "Si": 0,
            "Ta": 18.87,
            "Ti": 18.87,
            "V": 0,
            "W": 0,
            "Zr": 18.87,
            "temperature": 700,
            "time": 10,
            "specific_mass_change": 5.89,
            "source": "https://doi.org/10.1002/adem.201700948"
        },
        {
            "Alloy_ID": "A058",
            "Source_Alloy_ID": "A058-S01",
            "alloy_formula": "Al0.3HfNbTaTiZr",
            "Al": 5.66,
            "Cr": 0,
            "Hf": 18.87,
            "Mo": 0,
            "Nb": 18.87,
            "Si": 0,
            "Ta": 18.87,
            "Ti": 18.87,
            "V": 0,
            "W": 0,
            "Zr": 18.87,
            "temperature": 900,
            "time": 10,
            "specific_mass_change": 12.16,
            "source": "https://doi.org/10.1002/adem.201700948"
        },
        {
            "Alloy_ID": "A058",
            "Source_Alloy_ID": "A058-S01",
            "alloy_formula": "Al0.3HfNbTaTiZr",
            "Al": 5.66,
            "Cr": 0,
            "Hf": 18.87,
            "Mo": 0,
            "Nb": 18.87,
            "Si": 0,
            "Ta": 18.87,
            "Ti": 18.87,
            "V": 0,
            "W": 0,
            "Zr": 18.87,
            "temperature": 1100,
            "time": 10,
            "specific_mass_change": 25.17,
            "source": "https://doi.org/10.1002/adem.201700948"
        },
        {
            "Alloy_ID": "A058",
            "Source_Alloy_ID": "A058-S01",
            "alloy_formula": "Al0.3HfNbTaTiZr",
            "Al": 5.66,
            "Cr": 0,
            "Hf": 18.87,
            "Mo": 0,
            "Nb": 18.87,
            "Si": 0,
            "Ta": 18.87,
            "Ti": 18.87,
            "V": 0,
            "W": 0,
            "Zr": 18.87,
            "temperature": 700,
            "time": 20,
            "specific_mass_change": 9.24,
            "source": "https://doi.org/10.1002/adem.201700948"
        },
        {
            "Alloy_ID": "A058",
            "Source_Alloy_ID": "A058-S01",
            "alloy_formula": "Al0.3HfNbTaTiZr",
            "Al": 5.66,
            "Cr": 0,
            "Hf": 18.87,
            "Mo": 0,
            "Nb": 18.87,
            "Si": 0,
            "Ta": 18.87,
            "Ti": 18.87,
            "V": 0,
            "W": 0,
            "Zr": 18.87,
            "temperature": 900,
            "time": 20,
            "specific_mass_change": 13.79,
            "source": "https://doi.org/10.1002/adem.201700948"
        },
        {
            "Alloy_ID": "A058",
            "Source_Alloy_ID": "A058-S01",
            "alloy_formula": "Al0.3HfNbTaTiZr",
            "Al": 5.66,
            "Cr": 0,
            "Hf": 18.87,
            "Mo": 0,
            "Nb": 18.87,
            "Si": 0,
            "Ta": 18.87,
            "Ti": 18.87,
            "V": 0,
            "W": 0,
            "Zr": 18.87,
            "temperature": 1100,
            "time": 20,
            "specific_mass_change": 27.44,
            "source": "https://doi.org/10.1002/adem.201700948"
        },
        {
            "Alloy_ID": "A058",
            "Source_Alloy_ID": "A058-S01",
            "alloy_formula": "Al0.3HfNbTaTiZr",
            "Al": 5.66,
            "Cr": 0,
            "Hf": 18.87,
            "Mo": 0,
            "Nb": 18.87,
            "Si": 0,
            "Ta": 18.87,
            "Ti": 18.87,
            "V": 0,
            "W": 0,
            "Zr": 18.87,
            "temperature": 700,
            "time": 50,
            "specific_mass_change": 11.69,
            "source": "https://doi.org/10.1002/adem.201700948"
        },
        {
            "Alloy_ID": "A058",
            "Source_Alloy_ID": "A058-S01",
            "alloy_formula": "Al0.3HfNbTaTiZr",
            "Al": 5.66,
            "Cr": 0,
            "Hf": 18.87,
            "Mo": 0,
            "Nb": 18.87,
            "Si": 0,
            "Ta": 18.87,
            "Ti": 18.87,
            "V": 0,
            "W": 0,
            "Zr": 18.87,
            "temperature": 900,
            "time": 50,
            "specific_mass_change": 16.07,
            "source": "https://doi.org/10.1002/adem.201700948"
        },
        {
            "Alloy_ID": "A058",
            "Source_Alloy_ID": "A058-S01",
            "alloy_formula": "Al0.3HfNbTaTiZr",
            "Al": 5.66,
            "Cr": 0,
            "Hf": 18.87,
            "Mo": 0,
            "Nb": 18.87,
            "Si": 0,
            "Ta": 18.87,
            "Ti": 18.87,
            "V": 0,
            "W": 0,
            "Zr": 18.87,
            "temperature": 1100,
            "time": 50,
            "specific_mass_change": 42.68,
            "source": "https://doi.org/10.1002/adem.201700948"
        },
        {
            "Alloy_ID": "A058",
            "Source_Alloy_ID": "A058-S01",
            "alloy_formula": "Al0.3HfNbTaTiZr",
            "Al": 5.66,
            "Cr": 0,
            "Hf": 18.87,
            "Mo": 0,
            "Nb": 18.87,
            "Si": 0,
            "Ta": 18.87,
            "Ti": 18.87,
            "V": 0,
            "W": 0,
            "Zr": 18.87,
            "temperature": 700,
            "time": 100,
            "specific_mass_change": 13.52,
            "source": "https://doi.org/10.1002/adem.201700948"
        },
        {
            "Alloy_ID": "A058",
            "Source_Alloy_ID": "A058-S01",
            "alloy_formula": "Al0.3HfNbTaTiZr",
            "Al": 5.66,
            "Cr": 0,
            "Hf": 18.87,
            "Mo": 0,
            "Nb": 18.87,
            "Si": 0,
            "Ta": 18.87,
            "Ti": 18.87,
            "V": 0,
            "W": 0,
            "Zr": 18.87,
            "temperature": 900,
            "time": 100,
            "specific_mass_change": 28.12,
            "source": "https://doi.org/10.1002/adem.201700948"
        },
        {
            "Alloy_ID": "A058",
            "Source_Alloy_ID": "A058-S01",
            "alloy_formula": "Al0.3HfNbTaTiZr",
            "Al": 5.66,
            "Cr": 0,
            "Hf": 18.87,
            "Mo": 0,
            "Nb": 18.87,
            "Si": 0,
            "Ta": 18.87,
            "Ti": 18.87,
            "V": 0,
            "W": 0,
            "Zr": 18.87,
            "temperature": 1100,
            "time": 100,
            "specific_mass_change": 68.4,
            "source": "https://doi.org/10.1002/adem.201700948"
        },
        {
            "Alloy_ID": "A059",
            "Source_Alloy_ID": "A059-S01",
            "alloy_formula": "Al0.25HfMoNbTi",
            "Al": 5.88,
            "Cr": 0,
            "Hf": 23.53,
            "Mo": 23.53,
            "Nb": 23.53,
            "Si": 0,
            "Ta": 0,
            "Ti": 23.53,
            "V": 0,
            "W": 0,
            "Zr": 0,
            "temperature": 1000,
            "time": 10,
            "specific_mass_change": 21.93,
            "source": "https://doi.org/10.1016/j.corsci.2021.109711"
        },
        {
            "Alloy_ID": "A059",
            "Source_Alloy_ID": "A059-S01",
            "alloy_formula": "Al0.25HfMoNbTi",
            "Al": 5.88,
            "Cr": 0,
            "Hf": 23.53,
            "Mo": 23.53,
            "Nb": 23.53,
            "Si": 0,
            "Ta": 0,
            "Ti": 23.53,
            "V": 0,
            "W": 0,
            "Zr": 0,
            "temperature": 1000,
            "time": 20,
            "specific_mass_change": 13.82,
            "source": "https://doi.org/10.1016/j.corsci.2021.109711"
        },
        {
            "Alloy_ID": "A060",
            "Source_Alloy_ID": "A060-S01",
            "alloy_formula": "Nb31Ti26Zr26Al6V11",
            "Al": 6,
            "Cr": 0,
            "Hf": 0,
            "Mo": 0,
            "Nb": 31,
            "Si": 0,
            "Ta": 0,
            "Ti": 26,
            "V": 11,
            "W": 0,
            "Zr": 26,
            "temperature": 800,
            "time": 3,
            "specific_mass_change": 0.1,
            "source": "https://doi.org/10.1016/j.jallcom.2022.164180"
        },
        {
            "Alloy_ID": "A061",
            "Source_Alloy_ID": "A061-S01",
            "alloy_formula": "Nb31Ti34Zr26Al6V3",
            "Al": 6,
            "Cr": 0,
            "Hf": 0,
            "Mo": 0,
            "Nb": 31,
            "Si": 0,
            "Ta": 0,
            "Ti": 34,
            "V": 3,
            "W": 0,
            "Zr": 26,
            "temperature": 800,
            "time": 3,
            "specific_mass_change": 0.13,
            "source": "https://doi.org/10.1016/j.jallcom.2022.164180"
        },
        {
            "Alloy_ID": "A062",
            "Source_Alloy_ID": "A062-S01",
            "alloy_formula": "Al0.5CrMoNbTaTi",
            "Al": 6.9,
            "Cr": 15.7,
            "Hf": 0,
            "Mo": 20.6,
            "Nb": 18.7,
            "Si": 0,
            "Ta": 21.6,
            "Ti": 16.5,
            "V": 0,
            "W": 0,
            "Zr": 0,
            "temperature": 1000,
            "time": 3,
            "specific_mass_change": 0.733,
            "source": "Tom_ini"
        },
        {
            "Alloy_ID": "A062",
            "Source_Alloy_ID": "A062-S01",
            "alloy_formula": "Al0.5CrMoNbTaTi",
            "Al": 6.9,
            "Cr": 15.7,
            "Hf": 0,
            "Mo": 20.6,
            "Nb": 18.7,
            "Si": 0,
            "Ta": 21.6,
            "Ti": 16.5,
            "V": 0,
            "W": 0,
            "Zr": 0,
            "temperature": 1000,
            "time": 4,
            "specific_mass_change": 0.752,
            "source": "Tom_ini"
        },
        {
            "Alloy_ID": "A062",
            "Source_Alloy_ID": "A062-S01",
            "alloy_formula": "Al0.5CrMoNbTaTi",
            "Al": 6.9,
            "Cr": 15.7,
            "Hf": 0,
            "Mo": 20.6,
            "Nb": 18.7,
            "Si": 0,
            "Ta": 21.6,
            "Ti": 16.5,
            "V": 0,
            "W": 0,
            "Zr": 0,
            "temperature": 1000,
            "time": 10,
            "specific_mass_change": 1.13,
            "source": "Tom_ini"
        },
        {
            "Alloy_ID": "A062",
            "Source_Alloy_ID": "A062-S01",
            "alloy_formula": "Al0.5CrMoNbTaTi",
            "Al": 6.9,
            "Cr": 15.7,
            "Hf": 0,
            "Mo": 20.6,
            "Nb": 18.7,
            "Si": 0,
            "Ta": 21.6,
            "Ti": 16.5,
            "V": 0,
            "W": 0,
            "Zr": 0,
            "temperature": 1000,
            "time": 20,
            "specific_mass_change": 1.564,
            "source": "Tom_ini"
        },
        {
            "Alloy_ID": "A062",
            "Source_Alloy_ID": "A062-S01",
            "alloy_formula": "Al0.5CrMoNbTaTi",
            "Al": 6.9,
            "Cr": 15.7,
            "Hf": 0,
            "Mo": 20.6,
            "Nb": 18.7,
            "Si": 0,
            "Ta": 21.6,
            "Ti": 16.5,
            "V": 0,
            "W": 0,
            "Zr": 0,
            "temperature": 1000,
            "time": 50,
            "specific_mass_change": 7.244,
            "source": "Tom_ini"
        },
        {
            "Alloy_ID": "A062",
            "Source_Alloy_ID": "A062-S01",
            "alloy_formula": "Al0.5CrMoNbTiVSi0.3",
            "Al": 6.96,
            "Cr": 16.95,
            "Hf": 0,
            "Mo": 17.14,
            "Nb": 17.68,
            "Si": 5.69,
            "Ta": 0,
            "Ti": 18.26,
            "V": 17.32,
            "W": 0,
            "Zr": 0,
            "temperature": 1300,
            "time": 10,
            "specific_mass_change": 116.59,
            "source": "http://dx.doi.org/10.1016/j.jallcom.2013.08.102"
        },
        {
            "Alloy_ID": "A062",
            "Source_Alloy_ID": "A062-S01",
            "alloy_formula": "Al0.5CrMoNbTiVSi0.3",
            "Al": 6.96,
            "Cr": 16.95,
            "Hf": 0,
            "Mo": 17.14,
            "Nb": 17.68,
            "Si": 5.69,
            "Ta": 0,
            "Ti": 18.26,
            "V": 17.32,
            "W": 0,
            "Zr": 0,
            "temperature": 1300,
            "time": 20,
            "specific_mass_change": 196.61,
            "source": "http://dx.doi.org/10.1016/j.jallcom.2013.08.102"
        },
        {
            "Alloy_ID": "A063",
            "Source_Alloy_ID": "A063-S01",
            "alloy_formula": "Al7(TiZrHfNb)93",
            "Al": 7,
            "Cr": 0,
            "Hf": 23.25,
            "Mo": 0,
            "Nb": 23.25,
            "Si": 0,
            "Ta": 0,
            "Ti": 23.25,
            "V": 0,
            "W": 0,
            "Zr": 23.25,
            "temperature": 800,
            "time": 4,
            "specific_mass_change": 135,
            "source": "https://doi.org/10.1016/j.matchar.2022.111921"
        },
        {
            "Alloy_ID": "A064",
            "Source_Alloy_ID": "A064-S01",
            "alloy_formula": "Al0.5CrNbTaTiZr-BCC",
            "Al": 7.49,
            "Cr": 15.97,
            "Hf": 0,
            "Mo": 0,
            "Nb": 23.86,
            "Si": 0,
            "Ta": 31.01,
            "Ti": 14.05,
            "V": 0,
