Repository: Tom-WCL/Dataset-of-oxidation-properties-of-refractory-alloys

# Database for Predicting Oxidation Resistance of Refractory High-Entropy Alloys

## Overview

This repository contains the experimental database used in the study *"Advancing Refractory High-Entropy Alloy Development with AI-Predictive Models for High-Temperature Oxidation Resistance"*. The database was designed to train and validate machine learning models for predicting specific mass change due to oxidation in Refractory High-Entropy Alloys (RHEAs) and Refractory Complex Concentrated Alloys (RCCAs). It is a valuable resource for researchers in materials science, particularly those focusing on high-temperature alloy applications.

File: alloy_oxidation_886_202406_with_metadata.json (part 5 of 12)
{
            "W": 0,
            "Zr": 7.62,
            "temperature": 1000,
            "time": 3,
            "specific_mass_change": 10.069,
            "source": "Tom_ini"
        },
        {
            "Alloy_ID": "A064",
            "Source_Alloy_ID": "A064-S01",
            "alloy_formula": "Al0.5CrNbTaTiZr-BCC",
            "Al": 7.49,
            "Cr": 15.97,
            "Hf": 0,
            "Mo": 0,
            "Nb": 23.86,
            "Si": 0,
            "Ta": 31.01,
            "Ti": 14.05,
            "V": 0,
            "W": 0,
            "Zr": 7.62,
            "temperature": 1000,
            "time": 4,
            "specific_mass_change": 12.945,
            "source": "Tom_ini"
        },
        {
            "Alloy_ID": "A064",
            "Source_Alloy_ID": "A064-S01",
            "alloy_formula": "Al0.5CrNbTaTiZr-BCC",
            "Al": 7.49,
            "Cr": 15.97,
            "Hf": 0,
            "Mo": 0,
            "Nb": 23.86,
            "Si": 0,
            "Ta": 31.01,
            "Ti": 14.05,
            "V": 0,
            "W": 0,
            "Zr": 7.62,
            "temperature": 1000,
            "time": 10,
            "specific_mass_change": 38.214,
            "source": "Tom_ini"
        },
        {
            "Alloy_ID": "A064",
            "Source_Alloy_ID": "A064-S01",
            "alloy_formula": "Al0.5CrNbTaTiZr-BCC",
            "Al": 7.49,
            "Cr": 15.97,
            "Hf": 0,
            "Mo": 0,
            "Nb": 23.86,
            "Si": 0,
            "Ta": 31.01,
            "Ti": 14.05,
            "V": 0,
            "W": 0,
            "Zr": 7.62,
            "temperature": 1000,
            "time": 20,
            "specific_mass_change": 79.029,
            "source": "Tom_ini"
        },
        {
            "Alloy_ID": "A064",
            "Source_Alloy_ID": "A064-S01",
            "alloy_formula": "Al0.5CrNbTaTiZr-BCC",
            "Al": 7.49,
            "Cr": 15.97,
            "Hf": 0,
            "Mo": 0,
            "Nb": 23.86,
            "Si": 0,
            "Ta": 31.01,
            "Ti": 14.05,
            "V": 0,
            "W": 0,
            "Zr": 7.62,
            "temperature": 1000,
            "time": 50,
            "specific_mass_change": 156.16,
            "source": "Tom_ini"
        },
        {
            "Alloy_ID": "A065",
            "Source_Alloy_ID": "A065-S01",
            "alloy_formula": "Al0.25CrTaTi",
            "Al": 7.69,
            "Cr": 30.77,
            "Hf": 0,
            "Mo": 0,
            "Nb": 0,
            "Si": 0,
            "Ta": 30.77,
            "Ti": 30.77,
            "V": 0,
            "W": 0,
            "Zr": 0,
            "temperature": 1000,
            "time": 50,
            "specific_mass_change": 3.3,
            "source": "https://doi.org/10.1016/j.jallcom.2022.167675"
        },
        {
            "Alloy_ID": "A065",
            "Source_Alloy_ID": "A065-S01",
            "alloy_formula": "Al0.25CrTaTi",
            "Al": 7.69,
            "Cr": 30.77,
            "Hf": 0,
            "Mo": 0,
            "Nb": 0,
            "Si": 0,
            "Ta": 30.77,
            "Ti": 30.77,
            "V": 0,
            "W": 0,
            "Zr": 0,
            "temperature": 1000,
            "time": 100,
            "specific_mass_change": 7.3,
            "source": "https://doi.org/10.1016/j.jallcom.2022.167675"
        },
        {
            "Alloy_ID": "A066",
            "Source_Alloy_ID": "A066-S01",
            "alloy_formula": "Al0.25CrTiMo",
            "Al": 7.69,
            "Cr": 30.77,
            "Hf": 0,
            "Mo": 30.77,
            "Nb": 0,
            "Si": 0,
            "Ta": 0,
            "Ti": 30.77,
            "V": 0,
            "W": 0,
            "Zr": 0,
            "temperature": 1000,
            "time": 4,
            "specific_mass_change": 9.2,
            "source": "https://doi.org/10.1007/s10853-020-05480-y"
        },
        {
            "Alloy_ID": "A067",
            "Source_Alloy_ID": "A067-S01",
            "alloy_formula": "Cr-12Nb-8Al",
            "Al": 8,
            "Cr": 80,
            "Hf": 0,
            "Mo": 0,
            "Nb": 12,
            "Si": 0,
            "Ta": 0,
            "Ti": 0,
            "V": 0,
            "W": 0,
            "Zr": 0,
            "temperature": 950,
            "time": 10,
            "specific_mass_change": 1.06,
            "source": "https://doi.org/10.1016/0921-5093(96)10197-0"
        },
        {
            "Alloy_ID": "A067",
            "Source_Alloy_ID": "A067-S01",
            "alloy_formula": "Cr-12Nb-8Al",
            "Al": 8,
            "Cr": 80,
            "Hf": 0,
            "Mo": 0,
            "Nb": 12,
            "Si": 0,
            "Ta": 0,
            "Ti": 0,
            "V": 0,
            "W": 0,
            "Zr": 0,
            "temperature": 950,
            "time": 20,
            "specific_mass_change": 1.52,
            "source": "https://doi.org/10.1016/0921-5093(96)10197-0"
        },
        {
            "Alloy_ID": "A067",
            "Source_Alloy_ID": "A067-S01",
            "alloy_formula": "Cr-12Nb-8Al",
            "Al": 8,
            "Cr": 80,
            "Hf": 0,
            "Mo": 0,
            "Nb": 12,
            "Si": 0,
            "Ta": 0,
            "Ti": 0,
            "V": 0,
            "W": 0,
            "Zr": 0,
            "temperature": 950,
            "time": 50,
            "specific_mass_change": 2.53,
            "source": "https://doi.org/10.1016/0921-5093(96)10197-0"
        },
        {
            "Alloy_ID": "A067",
            "Source_Alloy_ID": "A067-S01",
            "alloy_formula": "Cr-12Nb-8Al",
            "Al": 8,
            "Cr": 80,
            "Hf": 0,
            "Mo": 0,
            "Nb": 12,
            "Si": 0,
            "Ta": 0,
            "Ti": 0,
            "V": 0,
            "W": 0,
            "Zr": 0,
            "temperature": 950,
            "time": 100,
            "specific_mass_change": 3.76,
            "source": "https://doi.org/10.1016/0921-5093(96)10197-0"
        },
        {
            "Alloy_ID": "A068",
            "Source_Alloy_ID": "A068-S01",
            "alloy_formula": "Al0.5CrMoNbTiV",
            "Al": 8.15,
            "Cr": 18.92,
            "Hf": 0,
            "Mo": 18.08,
            "Nb": 18.35,
            "Si": 0,
            "Ta": 0,
            "Ti": 18.12,
            "V": 18.38,
            "W": 0,
            "Zr": 0,
            "temperature": 1300,
            "time": 10,
            "specific_mass_change": 148.85,
            "source": "http://dx.doi.org/10.1016/j.jallcom.2013.08.102"
        },
        {
            "Alloy_ID": "A068",
            "Source_Alloy_ID": "A068-S01",
            "alloy_formula": "Al0.5CrMoNbTiV",
            "Al": 8.15,
            "Cr": 18.92,
            "Hf": 0,
            "Mo": 18.08,
            "Nb": 18.35,
            "Si": 0,
            "Ta": 0,
            "Ti": 18.12,
            "V": 18.38,
            "W": 0,
            "Zr": 0,
            "temperature": 1300,
            "time": 20,
            "specific_mass_change": 266.23,
            "source": "http://dx.doi.org/10.1016/j.jallcom.2013.08.102"
        },
        {
            "Alloy_ID": "A069",
            "Source_Alloy_ID": "A069-S01",
            "alloy_formula": "Al0.5NbTaTi",
            "Al": 8.6,
            "Cr": 0,
            "Hf": 0,
            "Mo": 0,
            "Nb": 30.1,
            "Si": 0,
            "Ta": 35.2,
            "Ti": 26.1,
            "V": 0,
            "W": 0,
            "Zr": 0,
            "temperature": 1000,
            "time": 3,
            "specific_mass_change": 8.34,
            "source": "Tom_ini"
        },
        {
            "Alloy_ID": "A069",
            "Source_Alloy_ID": "A069-S01",
            "alloy_formula": "Al0.5NbTaTi",
            "Al": 8.6,
            "Cr": 0,
            "Hf": 0,
            "Mo": 0,
            "Nb": 30.1,
            "Si": 0,
            "Ta": 35.2,
            "Ti": 26.1,
            "V": 0,
            "W": 0,
            "Zr": 0,
            "temperature": 1000,
            "time": 4,
            "specific_mass_change": 9.235,
            "source": "Tom_ini"
        },
        {
            "Alloy_ID": "A069",
            "Source_Alloy_ID": "A069-S01",
            "alloy_formula": "Al0.5NbTaTi",
            "Al": 8.6,
            "Cr": 0,
            "Hf": 0,
            "Mo": 0,
            "Nb": 30.1,
            "Si": 0,
            "Ta": 35.2,
            "Ti": 26.1,
            "V": 0,
            "W": 0,
            "Zr": 0,
            "temperature": 1000,
            "time": 10,
            "specific_mass_change": 15.486,
            "source": "Tom_ini"
        },
        {
            "Alloy_ID": "A069",
            "Source_Alloy_ID": "A069-S01",
            "alloy_formula": "Al0.5NbTaTi",
            "Al": 8.6,
            "Cr": 0,
            "Hf": 0,
            "Mo": 0,
            "Nb": 30.1,
            "Si": 0,
            "Ta": 35.2,
            "Ti": 26.1,
            "V": 0,
            "W": 0,
            "Zr": 0,
            "temperature": 1000,
            "time": 20,
            "specific_mass_change": 28.602,
            "source": "Tom_ini"
        },
        {
            "Alloy_ID": "A069",
            "Source_Alloy_ID": "A069-S01",
            "alloy_formula": "Al0.5NbTaTi",
            "Al": 8.6,
            "Cr": 0,
            "Hf": 0,
            "Mo": 0,
            "Nb": 30.1,
            "Si": 0,
            "Ta": 35.2,
            "Ti": 26.1,
            "V": 0,
            "W": 0,
            "Zr": 0,
            "temperature": 1000,
            "time": 50,
            "specific_mass_change": 63.023,
            "source": "Tom_ini"
        },
        {
            "Alloy_ID": "A070",
            "Source_Alloy_ID": "A070-S01",
            "alloy_formula": "Nb-10Si-9Al-10Ti",
            "Al": 9,
            "Cr": 0,
            "Hf": 0,
            "Mo": 0,
            "Nb": 71,
            "Si": 10,
            "Ta": 0,
            "Ti": 10,
            "V": 0,
            "W": 0,
            "Zr": 0,
            "temperature": 1000,
            "time": 20,
            "specific_mass_change": 79,
            "source": "https://doi.org/10.1016/S1468-6996(02)00005-0"
        },
        {
            "Alloy_ID": "A070",
            "Source_Alloy_ID": "A070-S01",
            "alloy_formula": "Nb-10Si-9Al-10Ti",
            "Al": 9,
            "Cr": 0,
            "Hf": 0,
            "Mo": 0,
            "Nb": 71,
            "Si": 10,
            "Ta": 0,
            "Ti": 10,
            "V": 0,
            "W": 0,
            "Zr": 0,
            "temperature": 1000,
            "time": 50,
            "specific_mass_change": 192,
            "source": "https://doi.org/10.1016/S1468-6996(02)00005-0"
        },
        {
            "Alloy_ID": "A070",
            "Source_Alloy_ID": "A070-S01",
            "alloy_formula": "Nb-10Si-9Al-10Ti",
            "Al": 9,
            "Cr": 0,
            "Hf": 0,
            "Mo": 0,
            "Nb": 71,
            "Si": 10,
            "Ta": 0,
            "Ti": 10,
            "V": 0,
            "W": 0,
            "Zr": 0,
            "temperature": 1000,
            "time": 100,
            "specific_mass_change": 291,
            "source": "https://doi.org/10.1016/S1468-6996(02)00005-0"
        },
        {
            "Alloy_ID": "A071",
            "Source_Alloy_ID": "A071-S01",
            "alloy_formula": "Nb-8Si-9Al-10Ti",
            "Al": 9,
            "Cr": 0,
            "Hf": 0,
            "Mo": 0,
            "Nb": 73,
            "Si": 8,
            "Ta": 0,
            "Ti": 10,
            "V": 0,
            "W": 0,
            "Zr": 0,
            "temperature": 1000,
            "time": 20,
            "specific_mass_change": 168,
            "source": "https://doi.org/10.1016/S1468-6996(02)00005-0"
        },
        {
            "Alloy_ID": "A071",
            "Source_Alloy_ID": "A071-S01",
            "alloy_formula": "Nb-8Si-9Al-10Ti",
            "Al": 9,
            "Cr": 0,
            "Hf": 0,
            "Mo": 0,
            "Nb": 73,
            "Si": 8,
            "Ta": 0,
            "Ti": 10,
            "V": 0,
            "W": 0,
            "Zr": 0,
            "temperature": 1000,
            "time": 50,
            "specific_mass_change": 258,
            "source": "https://doi.org/10.1016/S1468-6996(02)00005-0"
        },
        {
            "Alloy_ID": "A071",
            "Source_Alloy_ID": "A071-S01",
            "alloy_formula": "Nb-8Si-9Al-10Ti",
            "Al": 9,
            "Cr": 0,
            "Hf": 0,
            "Mo": 0,
            "Nb": 73,
            "Si": 8,
            "Ta": 0,
            "Ti": 10,
            "V": 0,
            "W": 0,
            "Zr": 0,
            "temperature": 1000,
            "time": 100,
            "specific_mass_change": 338,
            "source": "https://doi.org/10.1016/S1468-6996(02)00005-0"
        },
        {
            "Alloy_ID": "A072",
            "Source_Alloy_ID": "A072-S01",
            "alloy_formula": "Nb-7Si-9Al",
            "Al": 9,
            "Cr": 0,
            "Hf": 0,
            "Mo": 0,
            "Nb": 84,
            "Si": 7,
            "Ta": 0,
            "Ti": 0,
            "V": 0,
            "W": 0,
            "Zr": 0,
            "temperature": 1000,
            "time": 4,
            "specific_mass_change": 275,
            "source": "https://doi.org/10.1016/S1468-6996(02)00005-0"
        },
        {
            "Alloy_ID": "A073",
            "Source_Alloy_ID": "A073-S01",
            "alloy_formula": "Nb-5Si-9Al",
            "Al": 9,
            "Cr": 0,
            "Hf": 0,
            "Mo": 0,
            "Nb": 86,
            "Si": 5,
            "Ta": 0,
            "Ti": 0,
            "V": 0,
            "W": 0,
            "Zr": 0,
            "temperature": 1000,
            "time": 4,
            "specific_mass_change": 275,
            "source": "https://doi.org/10.1016/S1468-6996(02)00005-0"
        },
        {
            "Alloy_ID": "A074",
            "Source_Alloy_ID": "A074-S01",
            "alloy_formula": "Ti2ZrHf0.5VNb0.5Al0.5",
            "Al": 9.09,
            "Cr": 0,
            "Hf": 9.09,
            "Mo": 0,
            "Nb": 9.09,
            "Si": 0,
            "Ta": 0,
            "Ti": 36.36,
            "V": 18.19,
            "W": 0,
            "Zr": 18.18,
            "temperature": 800,
            "time": 3,
            "specific_mass_change": 15.47,
            "source": "https://doi.org/10.1016/j.matchar.2021.111287"
        },
        {
            "Alloy_ID": "A074",
            "Source_Alloy_ID": "A074-S01",
            "alloy_formula": "Ti2ZrHf0.5VNb0.5Al0.5",
            "Al": 9.09,
            "Cr": 0,
            "Hf": 9.09,
            "Mo": 0,
            "Nb": 9.09,
            "Si": 0,
            "Ta": 0,
            "Ti": 36.36,
            "V": 18.19,
            "W": 0,
            "Zr": 18.18,
            "temperature": 800,
            "time": 10,
            "specific_mass_change": 34.71,
            "source": "https://doi.org/10.1016/j.matchar.2021.111287"
        },
        {
            "Alloy_ID": "A074",
            "Source_Alloy_ID": "A074-S01",
            "alloy_formula": "Ti2ZrHf0.5VNb0.5Al0.5",
            "Al": 9.09,
            "Cr": 0,
            "Hf": 9.09,
            "Mo": 0,
            "Nb": 9.09,
            "Si": 0,
            "Ta": 0,
            "Ti": 36.36,
            "V": 18.19,
            "W": 0,
            "Zr": 18.18,
            "temperature": 800,
            "time": 20,
            "specific_mass_change": 52.71,
            "source": "https://doi.org/10.1016/j.matchar.2021.111287"
        },
        {
            "Alloy_ID": "A074",
            "Source_Alloy_ID": "A074-S01",
            "alloy_formula": "Ti2ZrHf0.5VNb0.5Al0.5",
            "Al": 9.09,
            "Cr": 0,
            "Hf": 9.09,
            "Mo": 0,
            "Nb": 9.09,
            "Si": 0,
            "Ta": 0,
            "Ti": 36.36,
            "V": 18.19,
            "W": 0,
            "Zr": 18.18,
            "temperature": 800,
            "time": 50,
            "specific_mass_change": 137.99,
            "source": "https://doi.org/10.1016/j.matchar.2021.111287"
        },
        {
            "Alloy_ID": "A075",
            "Source_Alloy_ID": "A075-S01",
            "alloy_formula": "Al0.5HfNbTaTiZr",
            "Al": 9.09,
            "Cr": 0,
            "Hf": 18.18,
            "Mo": 0,
            "Nb": 18.18,
            "Si": 0,
            "Ta": 18.18,
            "Ti": 18.18,
            "V": 0,
            "W": 0,
            "Zr": 18.18,
            "temperature": 700,
            "time": 10,
            "specific_mass_change": 4.97,
            "source": "https://doi.org/10.1002/adem.201700948"
        },
        {
            "Alloy_ID": "A075",
            "Source_Alloy_ID": "A075-S01",
            "alloy_formula": "Al0.5HfNbTaTiZr",
            "Al": 9.09,
            "Cr": 0,
            "Hf": 18.18,
            "Mo": 0,
            "Nb": 18.18,
            "Si": 0,
            "Ta": 18.18,
            "Ti": 18.18,
            "V": 0,
            "W": 0,
            "Zr": 18.18,
            "temperature": 900,
            "time": 10,
            "specific_mass_change": 11.64,
            "source": "https://doi.org/10.1002/adem.201700948"
        },
        {
            "Alloy_ID": "A075",
            "Source_Alloy_ID": "A075-S01",
            "alloy_formula": "Al0.5HfNbTaTiZr",
            "Al": 9.09,
            "Cr": 0,
            "Hf": 18.18,
            "Mo": 0,
            "Nb": 18.18,
            "Si": 0,
            "Ta": 18.18,
            "Ti": 18.18,
            "V": 0,
            "W": 0,
            "Zr": 18.18,
            "temperature": 1100,
            "time": 10,
            "specific_mass_change": 20.36,
            "source": "https://doi.org/10.1002/adem.201700948"
        },
        {
            "Alloy_ID": "A075",
            "Source_Alloy_ID": "A075-S01",
            "alloy_formula": "Al0.5HfNbTaTiZr",
            "Al": 9.09,
            "Cr": 0,
            "Hf": 18.18,
            "Mo": 0,
            "Nb": 18.18,
            "Si": 0,
            "Ta": 18.18,
            "Ti": 18.18,
            "V": 0,
            "W": 0,
            "Zr": 18.18,
            "temperature": 1300,
            "time": 10,
            "specific_mass_change": 209.93,
            "source": "https://doi.org/10.1002/adem.201700948"
        },
        {
            "Alloy_ID": "A075",
            "Source_Alloy_ID": "A075-S01",
            "alloy_formula": "Al0.5HfNbTaTiZr",
            "Al": 9.09,
            "Cr": 0,
            "Hf": 18.18,
            "Mo": 0,
            "Nb": 18.18,
            "Si": 0,
            "Ta": 18.18,
            "Ti": 18.18,
            "V": 0,
            "W": 0,
            "Zr": 18.18,
            "temperature": 700,
            "time": 20,
            "specific_mass_change": 6.87,
            "source": "https://doi.org/10.1002/adem.201700948"
        },
        {
            "Alloy_ID": "A075",
            "Source_Alloy_ID": "A075-S01",
            "alloy_formula": "Al0.5HfNbTaTiZr",
            "Al": 9.09,
            "Cr": 0,
            "Hf": 18.18,
            "Mo": 0,
            "Nb": 18.18,
            "Si": 0,
            "Ta": 18.18,
            "Ti": 18.18,
            "V": 0,
            "W": 0,
            "Zr": 18.18,
            "temperature": 900,
            "time": 20,
            "specific_mass_change": 12.3,
            "source": "https://doi.org/10.1002/adem.201700948"
        },
        {
            "Alloy_ID": "A075",
            "Source_Alloy_ID": "A075-S01",
            "alloy_formula": "Al0.5HfNbTaTiZr",
            "Al": 9.09,
            "Cr": 0,
            "Hf": 18.18,
            "Mo": 0,
            "Nb": 18.18,
            "Si": 0,
            "Ta": 18.18,
            "Ti": 18.18,
            "V": 0,
            "W": 0,
            "Zr": 18.18,
            "temperature": 1100,
            "time": 20,
            "specific_mass_change": 24.07,
            "source": "https://doi.org/10.1002/adem.201700948"
        },
        {
            "Alloy_ID": "A075",
            "Source_Alloy_ID": "A075-S01",
            "alloy_formula": "Al0.5HfNbTaTiZr",
            "Al": 9.09,
            "Cr": 0,
            "Hf": 18.18,
            "Mo": 0,
            "Nb": 18.18,
            "Si": 0,
            "Ta": 18.18,
            "Ti": 18.18,
            "V": 0,
            "W": 0,
            "Zr": 18.18,
            "temperature": 1300,
            "time": 20,
            "specific_mass_change": 232.79,
            "source": "https://doi.org/10.1002/adem.201700948"
        },
        {
            "Alloy_ID": "A075",
            "Source_Alloy_ID": "A075-S01",
            "alloy_formula": "Al0.5HfNbTaTiZr",
            "Al": 9.09,
            "Cr": 0,
            "Hf": 18.18,
            "Mo": 0,
            "Nb": 18.18,
            "Si": 0,
            "Ta": 18.18,
            "Ti": 18.18,
            "V": 0,
            "W": 0,
            "Zr": 18.18,
            "temperature": 700,
            "time": 50,
            "specific_mass_change": 8.65,
            "source": "https://doi.org/10.1002/adem.201700948"
        },
        {
            "Alloy_ID": "A075",
            "Source_Alloy_ID": "A075-S01",
            "alloy_formula": "Al0.5HfNbTaTiZr",
            "Al": 9.09,
            "Cr": 0,
            "Hf": 18.18,
            "Mo": 0,
            "Nb": 18.18,
            "Si": 0,
            "Ta": 18.18,
            "Ti": 18.18,
            "V": 0,
            "W": 0,
            "Zr": 18.18,
            "temperature": 900,
            "time": 50,
            "specific_mass_change": 14.48,
            "source": "https://doi.org/10.1002/adem.201700948"
        },
        {
            "Alloy_ID": "A075",
            "Source_Alloy_ID": "A075-S01",
            "alloy_formula": "Al0.5HfNbTaTiZr",
            "Al": 9.09,
            "Cr": 0,
            "Hf": 18.18,
            "Mo": 0,
            "Nb": 18.18,
            "Si": 0,
            "Ta": 18.18,
            "Ti": 18.18,
            "V": 0,
            "W": 0,
            "Zr": 18.18,
            "temperature": 1100,
            "time": 50,
            "specific_mass_change": 39.51,
            "source": "https://doi.org/10.1002/adem.201700948"
        },
        {
            "Alloy_ID": "A075",
            "Source_Alloy_ID": "A075-S01",
            "alloy_formula": "Al0.5HfNbTaTiZr",
            "Al": 9.09,
            "Cr": 0,
            "Hf": 18.18,
            "Mo": 0,
            "Nb": 18.18,
            "Si": 0,
            "Ta": 18.18,
            "Ti": 18.18,
            "V": 0,
            "W": 0,
            "Zr": 18.18,
            "temperature": 700,
            "time": 100,
            "specific_mass_change": 12.96,
            "source": "https://doi.org/10.1002/adem.201700948"
        },
        {
            "Alloy_ID": "A075",
            "Source_Alloy_ID": "A075-S01",
            "alloy_formula": "Al0.5HfNbTaTiZr",
            "Al": 9.09,
            "Cr": 0,
            "Hf": 18.18,
            "Mo": 0,
            "Nb": 18.18,
            "Si": 0,
            "Ta": 18.18,
            "Ti": 18.18,
            "V": 0,
            "W": 0,
            "Zr": 18.18,
            "temperature": 900,
            "time": 100,
            "specific_mass_change": 16.89,
            "source": "https://doi.org/10.1002/adem.201700948"
        },
        {
            "Alloy_ID": "A075",
            "Source_Alloy_ID": "A075-S01",
            "alloy_formula": "Al0.5HfNbTaTiZr",
            "Al": 9.09,
            "Cr": 0,
            "Hf": 18.18,
            "Mo": 0,
            "Nb": 18.18,
            "Si": 0,
            "Ta": 18.18,
            "Ti": 18.18,
            "V": 0,
            "W": 0,
            "Zr": 18.18,
            "temperature": 1100,
            "time": 100,
            "specific_mass_change": 60.96,
            "source": "https://doi.org/10.1002/adem.201700948"
        },
        {
            "Alloy_ID": "A076",
            "Source_Alloy_ID": "A076-S01",
            "alloy_formula": "Ti-6Al-4V",
            "Al": 9.76,
            "Cr": 0,
            "Hf": 0,
            "Mo": 0,
            "Nb": 0,
            "Si": 0,
            "Ta": 0,
            "Ti": 86.75,
            "V": 3.49,
            "W": 0,
            "Zr": 0,
            "temperature": 700,
            "time": 3,
            "specific_mass_change": 0.27,
            "source": "https://doi.org/10.1016/j.jallcom.2008.04.024"
        },
        {
            "Alloy_ID": "A076",
            "Source_Alloy_ID": "A076-S01",
            "alloy_formula": "Ti-6Al-4V",
            "Al": 9.76,
            "Cr": 0,
            "Hf": 0,
            "Mo": 0,
            "Nb": 0,
            "Si": 0,
            "Ta": 0,
            "Ti": 86.75,
            "V": 3.49,
            "W": 0,
            "Zr": 0,
            "temperature": 750,
            "time": 3,
            "specific_mass_change": 0.94,
            "source": "https://doi.org/10.1016/j.jallcom.2008.04.024"
        },
        {
            "Alloy_ID": "A077",
            "Source_Alloy_ID": "A077-S01",
            "alloy_formula": "Al0.5CrMoNbTi",
            "Al": 9.97,
            "Cr": 24.7,
            "Hf": 0,
            "Mo": 20.01,
            "Nb": 21.82,
            "Si": 0,
            "Ta": 0,
            "Ti": 23.5,
            "V": 0,
            "W": 0,
            "Zr": 0,
            "temperature": 1300,
            "time": 10,
            "specific_mass_change": 79.54,
            "source": "http://dx.doi.org/10.1016/j.jallcom.2013.08.102"
        },
        {
            "Alloy_ID": "A077",
            "Source_Alloy_ID": "A077-S01",
            "alloy_formula": "Al0.5CrMoNbTi",
            "Al": 9.97,
            "Cr": 24.7,
            "Hf": 0,
            "Mo": 20.01,
            "Nb": 21.82,
            "Si": 0,
            "Ta": 0,
            "Ti": 23.5,
            "V": 0,
            "W": 0,
            "Zr": 0,
            "temperature": 1300,
            "time": 20,
            "specific_mass_change": 151.79,
            "source": "http://dx.doi.org/10.1016/j.jallcom.2013.08.102"
        },
        {
            "Alloy_ID": "A078",
            "Source_Alloy_ID": "A078-S01",
            "alloy_formula": "Al0.5Nb0.5Ti2VZr",
            "Al": 10,
            "Cr": 0,
            "Hf": 0,
            "Mo": 0,
            "Nb": 10,
            "Si": 0,
            "Ta": 0,
            "Ti": 40,
            "V": 20,
            "W": 0,
            "Zr": 20,
            "temperature": 800,
            "time": 10,
            "specific_mass_change": 53.19,
            "source": "https://doi.org/10.1007/s40843-022-2045-4"
        },
        {
            "Alloy_ID": "A078",
            "Source_Alloy_ID": "A078-S01",
            "alloy_formula": "Al0.5Nb0.5Ti2VZr",
            "Al": 10,
            "Cr": 0,
            "Hf": 0,
            "Mo": 0,
            "Nb": 10,
            "Si": 0,
            "Ta": 0,
            "Ti": 40,
            "V": 20,
            "W": 0,
            "Zr": 20,
            "temperature": 800,
            "time": 20,
            "specific_mass_change": 103.17,
            "source": "https://doi.org/10.1007/s40843-022-2045-4"
        },
        {
            "Alloy_ID": "A079",
            "Source_Alloy_ID": "A079-S01",
            "alloy_formula": "Al0.5CrNbTaTiZr",
            "Al": 10,
            "Cr": 19.6,
            "Hf": 0,
            "Mo": 0,
            "Nb": 16.3,
            "Si": 0,
            "Ta": 17.5,
            "Ti": 17,
            "V": 0,
            "W": 0,
            "Zr": 19.5,
            "temperature": 1000,
            "time": 3,
            "specific_mass_change": 7.511,
            "source": "Tom_ini"
        },
        {
            "Alloy_ID": "A079",
            "Source_Alloy_ID": "A079-S01",
            "alloy_formula": "Al0.5CrNbTaTiZr",
            "Al": 10,
            "Cr": 19.6,
            "Hf": 0,
            "Mo": 0,
            "Nb": 16.3,
            "Si": 0,
            "Ta": 17.5,
            "Ti": 17,
            "V": 0,
            "W": 0,
            "Zr": 19.5,
            "temperature": 1000,
            "time": 4,
            "specific_mass_change": 9.181,
            "source": "Tom_ini"
        },
        {
            "Alloy_ID": "A079",
            "Source_Alloy_ID": "A079-S01",
            "alloy_formula": "Al0.5CrNbTaTiZr",
            "Al": 10,
            "Cr": 19.6,
            "Hf": 0,
            "Mo": 0,
            "Nb": 16.3,
            "Si": 0,
            "Ta": 17.5,
            "Ti": 17,
            "V": 0,
            "W": 0,
            "Zr": 19.5,
            "temperature": 1000,
            "time": 10,
            "specific_mass_change": 16.307,
            "source": "Tom_ini"
        },
        {
            "Alloy_ID": "A079",
            "Source_Alloy_ID": "A079-S01",
            "alloy_formula": "Al0.5CrNbTaTiZr",
            "Al": 10,
            "Cr": 19.6,
            "Hf": 0,
            "Mo": 0,
            "Nb": 16.3,
            "Si": 0,
            "Ta": 17.5,
            "Ti": 17,
            "V": 0,
            "W": 0,
            "Zr": 19.5,
            "temperature": 1000,
            "time": 20,
            "specific_mass_change": 22.949,
            "source": "Tom_ini"
        },
        {
            "Alloy_ID": "A079",
            "Source_Alloy_ID": "A079-S01",
            "alloy_formula": "Al0.5CrNbTaTiZr",
            "Al": 10,
            "Cr": 19.6,
            "Hf": 0,
            "Mo": 0,
            "Nb": 16.3,
            "Si": 0,
            "Ta": 17.5,
            "Ti": 17,
            "V": 0,
            "W": 0,
            "Zr": 19.5,
            "temperature": 1000,
            "time": 50,
            "specific_mass_change": 35.54,
            "source": "Tom_ini"
        },
        {
            "Alloy_ID": "A080",
            "Source_Alloy_ID": "A080-S01",
            "alloy_formula": "Al10CrMoTaTi",
            "Al": 10,
            "Cr": 22.5,
            "Hf": 0,
            "Mo": 22.5,
            "Nb": 0,
            "Si": 0,
            "Ta": 22.5,
            "Ti": 22.5,
            "V": 0,
            "W": 0,
            "Zr": 0,
            "temperature": 1200,
            "time": 3,
            "specific_mass_change": 2.35,
            "source": "https://doi.org/10.1007/s11085-021-10046-7"
        },
        {
            "Alloy_ID": "A080",
            "Source_Alloy_ID": "A080-S01",
            "alloy_formula": "Al10CrMoTaTi",
            "Al": 10,
            "Cr": 22.5,
            "Hf": 0,
            "Mo": 22.5,
            "Nb": 0,
            "Si": 0,
            "Ta": 22.5,
            "Ti": 22.5,
            "V": 0,
            "W": 0,
            "Zr": 0,
            "temperature": 1200,
            "time": 10,
            "specific_mass_change": 3.73,
            "source": "https://doi.org/10.1007/s11085-021-10046-7"
        },
        {
            "Alloy_ID": "A080",
            "Source_Alloy_ID": "A080-S01",
            "alloy_formula": "Al10CrMoTaTi",
            "Al": 10,
            "Cr": 22.5,
            "Hf": 0,
            "Mo": 22.5,
            "Nb": 0,
            "Si": 0,
            "Ta": 22.5,
            "Ti": 22.5,
            "V": 0,
            "W": 0,
            "Zr": 0,
            "temperature": 1200,
            "time": 20,
            "specific_mass_change": 4.05,
            "source": "https://doi.org/10.1007/s11085-021-10046-7"
        },
        {
            "Alloy_ID": "A081",
            "Source_Alloy_ID": "A081-S01",
            "alloy_formula": "Al0.5CrMoNbV",
            "Al": 10.15,
            "Cr": 23.04,
            "Hf": 0,
            "Mo": 22.16,
            "Nb": 22.5,
            "Si": 0,
            "Ta": 0,
            "Ti": 0,
            "V": 22.15,
            "W": 0,
            "Zr": 0,
            "temperature": 1300,
            "time": 10,
            "specific_mass_change": 195.48,
            "source": "http://dx.doi.org/10.1016/j.jallcom.2013.08.102"
        },
        {
            "Alloy_ID": "A081",
            "Source_Alloy_ID": "A081-S01",
            "alloy_formula": "Al0.5CrMoNbV",
            "Al": 10.15,
            "Cr": 23.04,
            "Hf": 0,
            "Mo": 22.16,
            "Nb": 22.5,
            "Si": 0,
            "Ta": 0,
            "Ti": 0,
            "V": 22.15,
            "W": 0,
            "Zr": 0,
            "temperature": 1300,
            "time": 20,
            "specific_mass_change": 344.66,
            "source": "http://dx.doi.org/10.1016/j.jallcom.2013.08.102"
        },
        {
            "Alloy_ID": "A082",
            "Source_Alloy_ID": "A082-S01",
            "alloy_formula": "Al0.5CrMoNbTi",
            "Al": 10.3,
            "Cr": 21,
            "Hf": 0,
            "Mo": 23.9,
            "Nb": 23.4,
            "Si": 0,
            "Ta": 0,
            "Ti": 21.5,
            "V": 0,
            "W": 0,
            "Zr": 0,
            "temperature": 1000,
            "time": 3,
            "specific_mass_change": 0.498,
            "source": "Tom_ini"
        },
        {
            "Alloy_ID": "A082",
            "Source_Alloy_ID": "A082-S01",
            "alloy_formula": "Al0.5CrMoNbTi",
            "Al": 10.3,
            "Cr": 21,
            "Hf": 0,
            "Mo": 23.9,
            "Nb": 23.4,
            "Si": 0,
            "Ta": 0,
            "Ti": 21.5,
            "V": 0,
            "W": 0,
            "Zr": 0,
            "temperature": 1000,
            "time": 4,
            "specific_mass_change": 0.543,
            "source": "Tom_ini"
        },
        {
            "Alloy_ID": "A082",
            "Source_Alloy_ID": "A082-S01",
            "alloy_formula": "Al0.5CrMoNbTi",
            "Al": 10.3,
            "Cr": 21,
            "Hf": 0,
            "Mo": 23.9,
            "Nb": 23.4,
            "Si": 0,
            "Ta": 0,
            "Ti": 21.5,
            "V": 0,
            "W": 0,
            "Zr": 0,
            "temperature": 1000,
            "time": 10,
            "specific_mass_change": 0.818,
            "source": "Tom_ini"
        },
        {
            "Alloy_ID": "A082",
            "Source_Alloy_ID": "A082-S01",
            "alloy_formula": "Al0.5CrMoNbTi",
            "Al": 10.3,
            "Cr": 21,
            "Hf": 0,
            "Mo": 23.9,
            "Nb": 23.4,
            "Si": 0,
            "Ta": 0,
            "Ti": 21.5,
            "V": 0,
            "W": 0,
            "Zr": 0,
            "temperature": 1000,
            "time": 20,
            "specific_mass_change": 1.29,
            "source": "Tom_ini"
        },
        {
            "Alloy_ID": "A082",
            "Source_Alloy_ID": "A082-S01",
            "alloy_formula": "Al0.5CrMoNbTi",
            "Al": 10.3,
            "Cr": 21,
            "Hf": 0,
            "Mo": 23.9,
            "Nb": 23.4,
            "Si": 0,
            "Ta": 0,
            "Ti": 21.5,
            "V": 0,
            "W": 0,
            "Zr": 0,
            "temperature": 1000,
            "time": 50,
            "specific_mass_change": 2.142,
            "source": "Tom_ini"
        },
        {
            "Alloy_ID": "A083",
            "Source_Alloy_ID": "A083-S01",
            "alloy_formula": "Al0.35CrTaTi",
            "Al": 10.45,
            "Cr": 29.85,
            "Hf": 0,
            "Mo": 0,
            "Nb": 0,
            "Si": 0,
            "Ta": 29.85,
            "Ti": 29.85,
            "V": 0,
            "W": 0,
            "Zr": 0,
            "temperature": 1000,
            "time": 50,
            "specific_mass_change": 3.3,
            "source": "https://doi.org/10.1016/j.jallcom.2022.167675"
        },
        {
            "Alloy_ID": "A083",
            "Source_Alloy_ID": "A083-S01",
            "alloy_formula": "Al0.35CrTaTi",
            "Al": 10.45,
            "Cr": 29.85,
            "Hf": 0,
            "Mo": 0,
            "Nb": 0,
            "Si": 0,
            "Ta": 29.85,
            "Ti": 29.85,
            "V": 0,
            "W": 0,
            "Zr": 0,
            "temperature": 1000,
            "time": 100,
            "specific_mass_change": 5.4,
            "source": "https://doi.org/10.1016/j.jallcom.2022.167675"
        },
        {
            "Alloy_ID": "A084",
            "Source_Alloy_ID": "A084-S01",
            "alloy_formula": "Nb-8Si-11Al-15Ti",
            "Al": 11,
            "Cr": 0,
            "Hf": 0,
            "Mo": 0,
            "Nb": 66,
            "Si": 8,
            "Ta": 0,
            "Ti": 15,
            "V": 0,
            "W": 0,
            "Zr": 0,
            "temperature": 1000,
            "time": 20,
            "specific_mass_change": 45,
            "source": "https://doi.org/10.1016/S1468-6996(02)00005-0"
        },
        {
            "Alloy_ID": "A084",
            "Source_Alloy_ID": "A084-S01",
            "alloy_formula": "Nb-8Si-11Al-15Ti",
            "Al": 11,
            "Cr": 0,
            "Hf": 0,
            "Mo": 0,
            "Nb": 66,
            "Si": 8,
            "Ta": 0,
            "Ti": 15,
            "V": 0,
            "W": 0,
            "Zr": 0,
            "temperature": 1000,
            "time": 50,
            "specific_mass_change": 89,
            "source": "https://doi.org/10.1016/S1468-6996(02)00005-0"
        },
        {
            "Alloy_ID": "A084",
            "Source_Alloy_ID": "A084-S01",
            "alloy_formula": "Nb-8Si-11Al-15Ti",
            "Al": 11,
            "Cr": 0,
            "Hf": 0,
            "Mo": 0,
            "Nb": 66,
            "Si": 8,
            "Ta": 0,
            "Ti": 15,
            "V": 0,
            "W": 0,
            "Zr": 0,
            "temperature": 1000,
            "time": 100,
            "specific_mass_change": 153,
            "source": "https://doi.org/10.1016/S1468-6996(02)00005-0"
        },
        {
            "Alloy_ID": "A085",
            "Source_Alloy_ID": "A085-S01",
            "alloy_formula": "Nb-6Si-11Al-15Ti",
            "Al": 11,
            "Cr": 0,
            "Hf": 0,
            "Mo": 0,
            "Nb": 68,
            "Si": 6,
            "Ta": 0,
            "Ti": 15,
            "V": 0,
            "W": 0,
            "Zr": 0,
            "temperature": 1000,
            "time": 20,
            "specific_mass_change": 45,
            "source": "https://doi.org/10.1016/S1468-6996(02)00005-0"
        },
        {
            "Alloy_ID": "A085",
            "Source_Alloy_ID": "A085-S01",
            "alloy_formula": "Nb-6Si-11Al-15Ti",
            "Al": 11,
            "Cr": 0,
            "Hf": 0,
            "Mo": 0,
            "Nb": 68,
            "Si": 6,
            "Ta": 0,
            "Ti": 15,
            "V": 0,
            "W": 0,
            "Zr": 0,
            "temperature": 1000,
            "time": 50,
            "specific_mass_change": 100,
            "source": "https://doi.org/10.1016/S1468-6996(02)00005-0"
        },
        {
            "Alloy_ID": "A085",
            "Source_Alloy_ID": "A085-S01",
            "alloy_formula": "Nb-6Si-11Al-15Ti",
            "Al": 11,
            "Cr": 0,
            "Hf": 0,
            "Mo": 0,
            "Nb": 68,
            "Si": 6,
            "Ta": 0,
            "Ti": 15,
            "V": 0,
            "W": 0,
            "Zr": 0,
            "temperature": 1000,
            "time": 100,
            "specific_mass_change": 167,
            "source": "https://doi.org/10.1016/S1468-6996(02)00005-0"
        },
        {
            "Alloy_ID": "A086",
            "Source_Alloy_ID": "A086-S01",
            "alloy_formula": "Al0.5HfMoNbTi",
