Repository: Tom-WCL/Dataset-of-oxidation-properties-of-refractory-alloys

# Database for Predicting Oxidation Resistance of Refractory High-Entropy Alloys

## Overview

This repository contains the experimental database used in the study *"Advancing Refractory High-Entropy Alloy Development with AI-Predictive Models for High-Temperature Oxidation Resistance"*. The database was designed to train and validate machine learning models for predicting specific mass change due to oxidation in Refractory High-Entropy Alloys (RHEAs) and Refractory Complex Concentrated Alloys (RCCAs). It is a valuable resource for researchers in materials science, particularly those focusing on high-temperature alloy applications.

File: alloy_oxidation_886_202406_with_metadata.json (part 6 of 12)
{
            "Al": 11.11,
            "Cr": 0,
            "Hf": 22.22,
            "Mo": 22.22,
            "Nb": 22.22,
            "Si": 0,
            "Ta": 0,
            "Ti": 22.23,
            "V": 0,
            "W": 0,
            "Zr": 0,
            "temperature": 1000,
            "time": 10,
            "specific_mass_change": 30.55,
            "source": "https://doi.org/10.1016/j.corsci.2021.109711"
        },
        {
            "Alloy_ID": "A086",
            "Source_Alloy_ID": "A086-S01",
            "alloy_formula": "Al0.5HfMoNbTi",
            "Al": 11.11,
            "Cr": 0,
            "Hf": 22.22,
            "Mo": 22.22,
            "Nb": 22.22,
            "Si": 0,
            "Ta": 0,
            "Ti": 22.23,
            "V": 0,
            "W": 0,
            "Zr": 0,
            "temperature": 1000,
            "time": 20,
            "specific_mass_change": 12.43,
            "source": "https://doi.org/10.1016/j.corsci.2021.109711"
        },
        {
            "Alloy_ID": "A087",
            "Source_Alloy_ID": "A087-S01",
            "alloy_formula": "Al10Cr30-NTZ",
            "Al": 11.4,
            "Cr": 11.6,
            "Hf": 0,
            "Mo": 0,
            "Nb": 31.4,
            "Si": 0,
            "Ta": 0,
            "Ti": 34.5,
            "V": 0,
            "W": 0,
            "Zr": 11.1,
            "temperature": 1000,
            "time": 20,
            "specific_mass_change": 39,
            "source": "https://doi.org/10.1557/jmr.2018.241"
        },
        {
            "Alloy_ID": "A088",
            "Source_Alloy_ID": "A088-S01",
            "alloy_formula": "Al12(TiZrHfNb)88",
            "Al": 12,
            "Cr": 0,
            "Hf": 22,
            "Mo": 0,
            "Nb": 22,
            "Si": 0,
            "Ta": 0,
            "Ti": 22,
            "V": 0,
            "W": 0,
            "Zr": 22,
            "temperature": 800,
            "time": 4,
            "specific_mass_change": 290,
            "source": "https://doi.org/10.1016/j.matchar.2022.111921"
        },
        {
            "Alloy_ID": "A089",
            "Source_Alloy_ID": "A089-S01",
            "alloy_formula": "Cr-12Nb-12Al",
            "Al": 12,
            "Cr": 76,
            "Hf": 0,
            "Mo": 0,
            "Nb": 12,
            "Si": 0,
            "Ta": 0,
            "Ti": 0,
            "V": 0,
            "W": 0,
            "Zr": 0,
            "temperature": 950,
            "time": 10,
            "specific_mass_change": 0.96,
            "source": "https://doi.org/10.1016/0921-5093(96)10197-0"
        },
        {
            "Alloy_ID": "A089",
            "Source_Alloy_ID": "A089-S01",
            "alloy_formula": "Cr-12Nb-12Al",
            "Al": 12,
            "Cr": 76,
            "Hf": 0,
            "Mo": 0,
            "Nb": 12,
            "Si": 0,
            "Ta": 0,
            "Ti": 0,
            "V": 0,
            "W": 0,
            "Zr": 0,
            "temperature": 950,
            "time": 20,
            "specific_mass_change": 1.74,
            "source": "https://doi.org/10.1016/0921-5093(96)10197-0"
        },
        {
            "Alloy_ID": "A089",
            "Source_Alloy_ID": "A089-S01",
            "alloy_formula": "Cr-12Nb-12Al",
            "Al": 12,
            "Cr": 76,
            "Hf": 0,
            "Mo": 0,
            "Nb": 12,
            "Si": 0,
            "Ta": 0,
            "Ti": 0,
            "V": 0,
            "W": 0,
            "Zr": 0,
            "temperature": 950,
            "time": 50,
            "specific_mass_change": 3.4,
            "source": "https://doi.org/10.1016/0921-5093(96)10197-0"
        },
        {
            "Alloy_ID": "A089",
            "Source_Alloy_ID": "A089-S01",
            "alloy_formula": "Cr-12Nb-12Al",
            "Al": 12,
            "Cr": 76,
            "Hf": 0,
            "Mo": 0,
            "Nb": 12,
            "Si": 0,
            "Ta": 0,
            "Ti": 0,
            "V": 0,
            "W": 0,
            "Zr": 0,
            "temperature": 950,
            "time": 100,
            "specific_mass_change": 5.74,
            "source": "https://doi.org/10.1016/0921-5093(96)10197-0"
        },
        {
            "Alloy_ID": "A090",
            "Source_Alloy_ID": "A090-S01",
            "alloy_formula": "AlCr2Nb2Ti2Zr",
            "Al": 12.5,
            "Cr": 25,
            "Hf": 0,
            "Mo": 0,
            "Nb": 25,
            "Si": 0,
            "Ta": 0,
            "Ti": 25,
            "V": 0,
            "W": 0,
            "Zr": 12.5,
            "temperature": 1000,
            "time": 10,
            "specific_mass_change": 12.96,
            "source": "https://doi.org/10.1016/j.jallcom.2020.154427"
        },
        {
            "Alloy_ID": "A090",
            "Source_Alloy_ID": "A090-S01",
            "alloy_formula": "AlCr2Nb2Ti2Zr",
            "Al": 12.5,
            "Cr": 25,
            "Hf": 0,
            "Mo": 0,
            "Nb": 25,
            "Si": 0,
            "Ta": 0,
            "Ti": 25,
            "V": 0,
            "W": 0,
            "Zr": 12.5,
            "temperature": 1000,
            "time": 20,
            "specific_mass_change": 17,
            "source": "https://doi.org/10.1016/j.jallcom.2020.154427"
        },
        {
            "Alloy_ID": "A090",
            "Source_Alloy_ID": "A090-S01",
            "alloy_formula": "AlCr2Nb2Ti2Zr",
            "Al": 12.5,
            "Cr": 25,
            "Hf": 0,
            "Mo": 0,
            "Nb": 25,
            "Si": 0,
            "Ta": 0,
            "Ti": 25,
            "V": 0,
            "W": 0,
            "Zr": 12.5,
            "temperature": 1000,
            "time": 50,
            "specific_mass_change": 23.99,
            "source": "https://doi.org/10.1016/j.jallcom.2020.154427"
        },
        {
            "Alloy_ID": "A091",
            "Source_Alloy_ID": "A091-S01",
            "alloy_formula": "Al0.75HfNbTaTiZr",
            "Al": 13.04,
            "Cr": 0,
            "Hf": 17.39,
            "Mo": 0,
            "Nb": 17.39,
            "Si": 0,
            "Ta": 17.39,
            "Ti": 17.39,
            "V": 0,
            "W": 0,
            "Zr": 17.39,
            "temperature": 700,
            "time": 10,
            "specific_mass_change": 4.25,
            "source": "https://doi.org/10.1002/adem.201700948"
        },
        {
            "Alloy_ID": "A091",
            "Source_Alloy_ID": "A091-S01",
            "alloy_formula": "Al0.75HfNbTaTiZr",
            "Al": 13.04,
            "Cr": 0,
            "Hf": 17.39,
            "Mo": 0,
            "Nb": 17.39,
            "Si": 0,
            "Ta": 17.39,
            "Ti": 17.39,
            "V": 0,
            "W": 0,
            "Zr": 17.39,
            "temperature": 900,
            "time": 10,
            "specific_mass_change": 10.66,
            "source": "https://doi.org/10.1002/adem.201700948"
        },
        {
            "Alloy_ID": "A091",
            "Source_Alloy_ID": "A091-S01",
            "alloy_formula": "Al0.75HfNbTaTiZr",
            "Al": 13.04,
            "Cr": 0,
            "Hf": 17.39,
            "Mo": 0,
            "Nb": 17.39,
            "Si": 0,
            "Ta": 17.39,
            "Ti": 17.39,
            "V": 0,
            "W": 0,
            "Zr": 17.39,
            "temperature": 1100,
            "time": 10,
            "specific_mass_change": 17.73,
            "source": "https://doi.org/10.1002/adem.201700948"
        },
        {
            "Alloy_ID": "A091",
            "Source_Alloy_ID": "A091-S01",
            "alloy_formula": "Al0.75HfNbTaTiZr",
            "Al": 13.04,
            "Cr": 0,
            "Hf": 17.39,
            "Mo": 0,
            "Nb": 17.39,
            "Si": 0,
            "Ta": 17.39,
            "Ti": 17.39,
            "V": 0,
            "W": 0,
            "Zr": 17.39,
            "temperature": 1300,
            "time": 10,
            "specific_mass_change": 121.9858,
            "source": "https://doi.org/10.1002/adem.201700948"
        },
        {
            "Alloy_ID": "A091",
            "Source_Alloy_ID": "A091-S01",
            "alloy_formula": "Al0.75HfNbTaTiZr",
            "Al": 13.04,
            "Cr": 0,
            "Hf": 17.39,
            "Mo": 0,
            "Nb": 17.39,
            "Si": 0,
            "Ta": 17.39,
            "Ti": 17.39,
            "V": 0,
            "W": 0,
            "Zr": 17.39,
            "temperature": 700,
            "time": 20,
            "specific_mass_change": 6.06,
            "source": "https://doi.org/10.1002/adem.201700948"
        },
        {
            "Alloy_ID": "A091",
            "Source_Alloy_ID": "A091-S01",
            "alloy_formula": "Al0.75HfNbTaTiZr",
            "Al": 13.04,
            "Cr": 0,
            "Hf": 17.39,
            "Mo": 0,
            "Nb": 17.39,
            "Si": 0,
            "Ta": 17.39,
            "Ti": 17.39,
            "V": 0,
            "W": 0,
            "Zr": 17.39,
            "temperature": 900,
            "time": 20,
            "specific_mass_change": 11.36,
            "source": "https://doi.org/10.1002/adem.201700948"
        },
        {
            "Alloy_ID": "A091",
            "Source_Alloy_ID": "A091-S01",
            "alloy_formula": "Al0.75HfNbTaTiZr",
            "Al": 13.04,
            "Cr": 0,
            "Hf": 17.39,
            "Mo": 0,
            "Nb": 17.39,
            "Si": 0,
            "Ta": 17.39,
            "Ti": 17.39,
            "V": 0,
            "W": 0,
            "Zr": 17.39,
            "temperature": 1100,
            "time": 20,
            "specific_mass_change": 22.59,
            "source": "https://doi.org/10.1002/adem.201700948"
        },
        {
            "Alloy_ID": "A091",
            "Source_Alloy_ID": "A091-S01",
            "alloy_formula": "Al0.75HfNbTaTiZr",
            "Al": 13.04,
            "Cr": 0,
            "Hf": 17.39,
            "Mo": 0,
            "Nb": 17.39,
            "Si": 0,
            "Ta": 17.39,
            "Ti": 17.39,
            "V": 0,
            "W": 0,
            "Zr": 17.39,
            "temperature": 1300,
            "time": 20,
            "specific_mass_change": 191.75,
            "source": "https://doi.org/10.1002/adem.201700948"
        },
        {
            "Alloy_ID": "A091",
            "Source_Alloy_ID": "A091-S01",
            "alloy_formula": "Al0.75HfNbTaTiZr",
            "Al": 13.04,
            "Cr": 0,
            "Hf": 17.39,
            "Mo": 0,
            "Nb": 17.39,
            "Si": 0,
            "Ta": 17.39,
            "Ti": 17.39,
            "V": 0,
            "W": 0,
            "Zr": 17.39,
            "temperature": 700,
            "time": 50,
            "specific_mass_change": 7.48,
            "source": "https://doi.org/10.1002/adem.201700948"
        },
        {
            "Alloy_ID": "A091",
            "Source_Alloy_ID": "A091-S01",
            "alloy_formula": "Al0.75HfNbTaTiZr",
            "Al": 13.04,
            "Cr": 0,
            "Hf": 17.39,
            "Mo": 0,
            "Nb": 17.39,
            "Si": 0,
            "Ta": 17.39,
            "Ti": 17.39,
            "V": 0,
            "W": 0,
            "Zr": 17.39,
            "temperature": 900,
            "time": 50,
            "specific_mass_change": 13.45,
            "source": "https://doi.org/10.1002/adem.201700948"
        },
        {
            "Alloy_ID": "A091",
            "Source_Alloy_ID": "A091-S01",
            "alloy_formula": "Al0.75HfNbTaTiZr",
            "Al": 13.04,
            "Cr": 0,
            "Hf": 17.39,
            "Mo": 0,
            "Nb": 17.39,
            "Si": 0,
            "Ta": 17.39,
            "Ti": 17.39,
            "V": 0,
            "W": 0,
            "Zr": 17.39,
            "temperature": 1100,
            "time": 50,
            "specific_mass_change": 35.35,
            "source": "https://doi.org/10.1002/adem.201700948"
        },
        {
            "Alloy_ID": "A091",
            "Source_Alloy_ID": "A091-S01",
            "alloy_formula": "Al0.75HfNbTaTiZr",
            "Al": 13.04,
            "Cr": 0,
            "Hf": 17.39,
            "Mo": 0,
            "Nb": 17.39,
            "Si": 0,
            "Ta": 17.39,
            "Ti": 17.39,
            "V": 0,
            "W": 0,
            "Zr": 17.39,
            "temperature": 700,
            "time": 100,
            "specific_mass_change": 9.95,
            "source": "https://doi.org/10.1002/adem.201700948"
        },
        {
            "Alloy_ID": "A091",
            "Source_Alloy_ID": "A091-S01",
            "alloy_formula": "Al0.75HfNbTaTiZr",
            "Al": 13.04,
            "Cr": 0,
            "Hf": 17.39,
            "Mo": 0,
            "Nb": 17.39,
            "Si": 0,
            "Ta": 17.39,
            "Ti": 17.39,
            "V": 0,
            "W": 0,
            "Zr": 17.39,
            "temperature": 900,
            "time": 100,
            "specific_mass_change": 15.48,
            "source": "https://doi.org/10.1002/adem.201700948"
        },
        {
            "Alloy_ID": "A091",
            "Source_Alloy_ID": "A091-S01",
            "alloy_formula": "Al0.75HfNbTaTiZr",
            "Al": 13.04,
            "Cr": 0,
            "Hf": 17.39,
            "Mo": 0,
            "Nb": 17.39,
            "Si": 0,
            "Ta": 17.39,
            "Ti": 17.39,
            "V": 0,
            "W": 0,
            "Zr": 17.39,
            "temperature": 1100,
            "time": 100,
            "specific_mass_change": 58.99,
            "source": "https://doi.org/10.1002/adem.201700948"
        },
        {
            "Alloy_ID": "A092",
            "Source_Alloy_ID": "A092-S01",
            "alloy_formula": "Al0.5CrTiMo",
            "Al": 14.29,
            "Cr": 28.57,
            "Hf": 0,
            "Mo": 28.57,
            "Nb": 0,
            "Si": 0,
            "Ta": 0,
            "Ti": 28.57,
            "V": 0,
            "W": 0,
            "Zr": 0,
            "temperature": 1000,
            "time": 4,
            "specific_mass_change": 6,
            "source": "https://doi.org/10.1007/s10853-020-05480-y"
        },
        {
            "Alloy_ID": "A093",
            "Source_Alloy_ID": "A093-S01",
            "alloy_formula": "Al15CrMoTaTi",
            "Al": 15,
            "Cr": 21.25,
            "Hf": 0,
            "Mo": 21.25,
            "Nb": 0,
            "Si": 0,
            "Ta": 21.25,
            "Ti": 21.25,
            "V": 0,
            "W": 0,
            "Zr": 0,
            "temperature": 1200,
            "time": 3,
            "specific_mass_change": 1.95,
            "source": "https://doi.org/10.1007/s11085-021-10046-7"
        },
        {
            "Alloy_ID": "A093",
            "Source_Alloy_ID": "A093-S01",
            "alloy_formula": "Al15CrMoTaTi",
            "Al": 15,
            "Cr": 21.25,
            "Hf": 0,
            "Mo": 21.25,
            "Nb": 0,
            "Si": 0,
            "Ta": 21.25,
            "Ti": 21.25,
            "V": 0,
            "W": 0,
            "Zr": 0,
            "temperature": 1200,
            "time": 4,
            "specific_mass_change": 2.21,
            "source": "https://doi.org/10.1007/s11085-021-10046-7"
        },
        {
            "Alloy_ID": "A093",
            "Source_Alloy_ID": "A093-S01",
            "alloy_formula": "Al15CrMoTaTi",
            "Al": 15,
            "Cr": 21.25,
            "Hf": 0,
            "Mo": 21.25,
            "Nb": 0,
            "Si": 0,
            "Ta": 21.25,
            "Ti": 21.25,
            "V": 0,
            "W": 0,
            "Zr": 0,
            "temperature": 1200,
            "time": 10,
            "specific_mass_change": 3.09,
            "source": "https://doi.org/10.1007/s11085-021-10046-7"
        },
        {
            "Alloy_ID": "A093",
            "Source_Alloy_ID": "A093-S01",
            "alloy_formula": "Al15CrMoTaTi",
            "Al": 15,
            "Cr": 21.25,
            "Hf": 0,
            "Mo": 21.25,
            "Nb": 0,
            "Si": 0,
            "Ta": 21.25,
            "Ti": 21.25,
            "V": 0,
            "W": 0,
            "Zr": 0,
            "temperature": 1200,
            "time": 20,
            "specific_mass_change": 4.74,
            "source": "https://doi.org/10.1007/s11085-021-10046-7"
        },
        {
            "Alloy_ID": "A094",
            "Source_Alloy_ID": "A094-S01",
            "alloy_formula": "Al0.75HfMoNbTi",
            "Al": 15.79,
            "Cr": 0,
            "Hf": 21.05,
            "Mo": 21.05,
            "Nb": 21.05,
            "Si": 0,
            "Ta": 0,
            "Ti": 21.05,
            "V": 0,
            "W": 0,
            "Zr": 0,
            "temperature": 1000,
            "time": 10,
            "specific_mass_change": 32.07,
            "source": "https://doi.org/10.1016/j.corsci.2021.109711"
        },
        {
            "Alloy_ID": "A094",
            "Source_Alloy_ID": "A094-S01",
            "alloy_formula": "Al0.75HfMoNbTi",
            "Al": 15.79,
            "Cr": 0,
            "Hf": 21.05,
            "Mo": 21.05,
            "Nb": 21.05,
            "Si": 0,
            "Ta": 0,
            "Ti": 21.05,
            "V": 0,
            "W": 0,
            "Zr": 0,
            "temperature": 1000,
            "time": 20,
            "specific_mass_change": 32.08,
            "source": "https://doi.org/10.1016/j.corsci.2021.109711"
        },
        {
            "Alloy_ID": "A095",
            "Source_Alloy_ID": "A095-S01",
            "alloy_formula": "Ti2ZrHf0.5VNb0.5Al1",
            "Al": 16.67,
            "Cr": 0,
            "Hf": 8.33,
            "Mo": 0,
            "Nb": 8.33,
            "Si": 0,
            "Ta": 0,
            "Ti": 33.33,
            "V": 16.67,
            "W": 0,
            "Zr": 16.67,
            "temperature": 800,
            "time": 3,
            "specific_mass_change": 10.87,
            "source": "https://doi.org/10.1016/j.matchar.2021.111287"
        },
        {
            "Alloy_ID": "A095",
            "Source_Alloy_ID": "A095-S01",
            "alloy_formula": "Ti2ZrHf0.5VNb0.5Al1",
            "Al": 16.67,
            "Cr": 0,
            "Hf": 8.33,
            "Mo": 0,
            "Nb": 8.33,
            "Si": 0,
            "Ta": 0,
            "Ti": 33.33,
            "V": 16.67,
            "W": 0,
            "Zr": 16.67,
            "temperature": 800,
            "time": 10,
            "specific_mass_change": 26.76,
            "source": "https://doi.org/10.1016/j.matchar.2021.111287"
        },
        {
            "Alloy_ID": "A095",
            "Source_Alloy_ID": "A095-S01",
            "alloy_formula": "Ti2ZrHf0.5VNb0.5Al1",
            "Al": 16.67,
            "Cr": 0,
            "Hf": 8.33,
            "Mo": 0,
            "Nb": 8.33,
            "Si": 0,
            "Ta": 0,
            "Ti": 33.33,
            "V": 16.67,
            "W": 0,
            "Zr": 16.67,
            "temperature": 800,
            "time": 20,
            "specific_mass_change": 41.11,
            "source": "https://doi.org/10.1016/j.matchar.2021.111287"
        },
        {
            "Alloy_ID": "A095",
            "Source_Alloy_ID": "A095-S01",
            "alloy_formula": "Ti2ZrHf0.5VNb0.5Al1",
            "Al": 16.67,
            "Cr": 0,
            "Hf": 8.33,
            "Mo": 0,
            "Nb": 8.33,
            "Si": 0,
            "Ta": 0,
            "Ti": 33.33,
            "V": 16.67,
            "W": 0,
            "Zr": 16.67,
            "temperature": 800,
            "time": 50,
            "specific_mass_change": 112.07,
            "source": "https://doi.org/10.1016/j.matchar.2021.111287"
        },
        {
            "Alloy_ID": "A096",
            "Source_Alloy_ID": "A096-S01",
            "alloy_formula": "AlHfNbTaTiZr",
            "Al": 16.67,
            "Cr": 0,
            "Hf": 16.67,
            "Mo": 0,
            "Nb": 16.67,
            "Si": 0,
            "Ta": 16.67,
            "Ti": 16.67,
            "V": 0,
            "W": 0,
            "Zr": 16.67,
            "temperature": 700,
            "time": 10,
            "specific_mass_change": 2.32,
            "source": "https://doi.org/10.1002/adem.201700948"
        },
        {
            "Alloy_ID": "A096",
            "Source_Alloy_ID": "A096-S01",
            "alloy_formula": "AlHfNbTaTiZr",
            "Al": 16.67,
            "Cr": 0,
            "Hf": 16.67,
            "Mo": 0,
            "Nb": 16.67,
            "Si": 0,
            "Ta": 16.67,
            "Ti": 16.67,
            "V": 0,
            "W": 0,
            "Zr": 16.67,
            "temperature": 900,
            "time": 10,
            "specific_mass_change": 8.09,
            "source": "https://doi.org/10.1002/adem.201700948"
        },
        {
            "Alloy_ID": "A096",
            "Source_Alloy_ID": "A096-S01",
            "alloy_formula": "AlHfNbTaTiZr",
            "Al": 16.67,
            "Cr": 0,
            "Hf": 16.67,
            "Mo": 0,
            "Nb": 16.67,
            "Si": 0,
            "Ta": 16.67,
            "Ti": 16.67,
            "V": 0,
            "W": 0,
            "Zr": 16.67,
            "temperature": 1100,
            "time": 10,
            "specific_mass_change": 15.32,
            "source": "https://doi.org/10.1002/adem.201700948"
        },
        {
            "Alloy_ID": "A096",
            "Source_Alloy_ID": "A096-S01",
            "alloy_formula": "AlHfNbTaTiZr",
            "Al": 16.67,
            "Cr": 0,
            "Hf": 16.67,
            "Mo": 0,
            "Nb": 16.67,
            "Si": 0,
            "Ta": 16.67,
            "Ti": 16.67,
            "V": 0,
            "W": 0,
            "Zr": 16.67,
            "temperature": 1300,
            "time": 10,
            "specific_mass_change": 98.94,
            "source": "https://doi.org/10.1002/adem.201700948"
        },
        {
            "Alloy_ID": "A096",
            "Source_Alloy_ID": "A096-S01",
            "alloy_formula": "AlHfNbTaTiZr",
            "Al": 16.67,
            "Cr": 0,
            "Hf": 16.67,
            "Mo": 0,
            "Nb": 16.67,
            "Si": 0,
            "Ta": 16.67,
            "Ti": 16.67,
            "V": 0,
            "W": 0,
            "Zr": 16.67,
            "temperature": 700,
            "time": 20,
            "specific_mass_change": 4.22,
            "source": "https://doi.org/10.1002/adem.201700948"
        },
        {
            "Alloy_ID": "A096",
            "Source_Alloy_ID": "A096-S01",
            "alloy_formula": "AlHfNbTaTiZr",
            "Al": 16.67,
            "Cr": 0,
            "Hf": 16.67,
            "Mo": 0,
            "Nb": 16.67,
            "Si": 0,
            "Ta": 16.67,
            "Ti": 16.67,
            "V": 0,
            "W": 0,
            "Zr": 16.67,
            "temperature": 900,
            "time": 20,
            "specific_mass_change": 9.99,
            "source": "https://doi.org/10.1002/adem.201700948"
        },
        {
            "Alloy_ID": "A096",
            "Source_Alloy_ID": "A096-S01",
            "alloy_formula": "AlHfNbTaTiZr",
            "Al": 16.67,
            "Cr": 0,
            "Hf": 16.67,
            "Mo": 0,
            "Nb": 16.67,
            "Si": 0,
            "Ta": 16.67,
            "Ti": 16.67,
            "V": 0,
            "W": 0,
            "Zr": 16.67,
            "temperature": 1100,
            "time": 20,
            "specific_mass_change": 19.65,
            "source": "https://doi.org/10.1002/adem.201700948"
        },
        {
            "Alloy_ID": "A096",
            "Source_Alloy_ID": "A096-S01",
            "alloy_formula": "AlHfNbTaTiZr",
            "Al": 16.67,
            "Cr": 0,
            "Hf": 16.67,
            "Mo": 0,
            "Nb": 16.67,
            "Si": 0,
            "Ta": 16.67,
            "Ti": 16.67,
            "V": 0,
            "W": 0,
            "Zr": 16.67,
            "temperature": 1300,
            "time": 20,
            "specific_mass_change": 179.21,
            "source": "https://doi.org/10.1002/adem.201700948"
        },
        {
            "Alloy_ID": "A096",
            "Source_Alloy_ID": "A096-S01",
            "alloy_formula": "AlHfNbTaTiZr",
            "Al": 16.67,
            "Cr": 0,
            "Hf": 16.67,
            "Mo": 0,
            "Nb": 16.67,
            "Si": 0,
            "Ta": 16.67,
            "Ti": 16.67,
            "V": 0,
            "W": 0,
            "Zr": 16.67,
            "temperature": 700,
            "time": 50,
            "specific_mass_change": 6.24,
            "source": "https://doi.org/10.1002/adem.201700948"
        },
        {
            "Alloy_ID": "A096",
            "Source_Alloy_ID": "A096-S01",
            "alloy_formula": "AlHfNbTaTiZr",
            "Al": 16.67,
            "Cr": 0,
            "Hf": 16.67,
            "Mo": 0,
            "Nb": 16.67,
            "Si": 0,
            "Ta": 16.67,
            "Ti": 16.67,
            "V": 0,
            "W": 0,
            "Zr": 16.67,
            "temperature": 900,
            "time": 50,
            "specific_mass_change": 12.61,
            "source": "https://doi.org/10.1002/adem.201700948"
        },
        {
            "Alloy_ID": "A096",
            "Source_Alloy_ID": "A096-S01",
            "alloy_formula": "AlHfNbTaTiZr",
            "Al": 16.67,
            "Cr": 0,
            "Hf": 16.67,
            "Mo": 0,
            "Nb": 16.67,
            "Si": 0,
            "Ta": 16.67,
            "Ti": 16.67,
            "V": 0,
            "W": 0,
            "Zr": 16.67,
            "temperature": 1100,
            "time": 50,
            "specific_mass_change": 34.8,
            "source": "https://doi.org/10.1002/adem.201700948"
        },
        {
            "Alloy_ID": "A096",
            "Source_Alloy_ID": "A096-S01",
            "alloy_formula": "AlHfNbTaTiZr",
            "Al": 16.67,
            "Cr": 0,
            "Hf": 16.67,
            "Mo": 0,
            "Nb": 16.67,
            "Si": 0,
            "Ta": 16.67,
            "Ti": 16.67,
            "V": 0,
            "W": 0,
            "Zr": 16.67,
            "temperature": 700,
            "time": 100,
            "specific_mass_change": 9.15,
            "source": "https://doi.org/10.1002/adem.201700948"
        },
        {
            "Alloy_ID": "A096",
            "Source_Alloy_ID": "A096-S01",
            "alloy_formula": "AlHfNbTaTiZr",
            "Al": 16.67,
            "Cr": 0,
            "Hf": 16.67,
            "Mo": 0,
            "Nb": 16.67,
            "Si": 0,
            "Ta": 16.67,
            "Ti": 16.67,
            "V": 0,
            "W": 0,
            "Zr": 16.67,
            "temperature": 900,
            "time": 100,
            "specific_mass_change": 14.97,
            "source": "https://doi.org/10.1002/adem.201700948"
        },
        {
            "Alloy_ID": "A096",
            "Source_Alloy_ID": "A096-S01",
            "alloy_formula": "AlHfNbTaTiZr",
            "Al": 16.67,
            "Cr": 0,
            "Hf": 16.67,
            "Mo": 0,
            "Nb": 16.67,
            "Si": 0,
            "Ta": 16.67,
            "Ti": 16.67,
            "V": 0,
            "W": 0,
            "Zr": 16.67,
            "temperature": 1100,
            "time": 100,
            "specific_mass_change": 52.42,
            "source": "https://doi.org/10.1002/adem.201700948"
        },
        {
            "Alloy_ID": "A097",
            "Source_Alloy_ID": "A097-S01",
            "alloy_formula": "Mo0.5NbHf0.25CrZrTiAl",
            "Al": 17.39,
            "Cr": 17.39,
            "Hf": 4.35,
            "Mo": 8.69,
            "Nb": 17.39,
            "Si": 0,
            "Ta": 0,
            "Ti": 17.39,
            "V": 0,
            "W": 0,
            "Zr": 17.39,
            "temperature": 1200,
            "time": 4,
            "specific_mass_change": 56.1,
            "source": "https://doi.org/10.1088/2053-1591/ac8e50"
        },
        {
            "Alloy_ID": "A097",
            "Source_Alloy_ID": "A097-S01",
            "alloy_formula": "Mo0.5NbHf0.25CrZrTiAl",
            "Al": 17.39,
            "Cr": 17.39,
            "Hf": 4.35,
            "Mo": 8.69,
            "Nb": 17.39,
            "Si": 0,
            "Ta": 0,
            "Ti": 17.39,
            "V": 0,
            "W": 0,
            "Zr": 17.39,
            "temperature": 1200,
            "time": 50,
            "specific_mass_change": 208.8,
            "source": "https://doi.org/10.1088/2053-1591/ac8e50"
        },
        {
            "Alloy_ID": "A098",
            "Source_Alloy_ID": "A098-S01",
            "alloy_formula": "Al-Cr-Mo-Nb-Si-Ta-Ti",
            "Al": 17.6,
            "Cr": 25.2,
            "Hf": 0,
            "Mo": 20.3,
            "Nb": 15.2,
            "Si": 2.9,
            "Ta": 13.4,
            "Ti": 5.4,
            "V": 0,
            "W": 0,
            "Zr": 0,
            "temperature": 1200,
            "time": 3,
            "specific_mass_change": 0.77,
            "source": "https://doi.org/10.1016/j.intermet.2020.106711"
        },
        {
            "Alloy_ID": "A098",
            "Source_Alloy_ID": "A098-S01",
            "alloy_formula": "Al-Cr-Mo-Nb-Si-Ta-Ti",
            "Al": 17.6,
            "Cr": 25.2,
            "Hf": 0,
            "Mo": 20.3,
            "Nb": 15.2,
            "Si": 2.9,
            "Ta": 13.4,
            "Ti": 5.4,
            "V": 0,
            "W": 0,
            "Zr": 0,
            "temperature": 1300,
            "time": 3,
            "specific_mass_change": 1.52,
            "source": "https://doi.org/10.1016/j.intermet.2020.106711"
        },
        {
            "Alloy_ID": "A098",
            "Source_Alloy_ID": "A098-S01",
            "alloy_formula": "Al-Cr-Mo-Nb-Si-Ta-Ti",
            "Al": 17.6,
            "Cr": 25.2,
            "Hf": 0,
            "Mo": 20.3,
            "Nb": 15.2,
            "Si": 2.9,
            "Ta": 13.4,
            "Ti": 5.4,
            "V": 0,
            "W": 0,
            "Zr": 0,
            "temperature": 1400,
            "time": 3,
            "specific_mass_change": 3.14,
            "source": "https://doi.org/10.1016/j.intermet.2020.106711"
        },
        {
            "Alloy_ID": "A098",
            "Source_Alloy_ID": "A098-S01",
            "alloy_formula": "Al-Cr-Mo-Nb-Si-Ta-Ti",
            "Al": 17.6,
            "Cr": 25.2,
            "Hf": 0,
            "Mo": 20.3,
            "Nb": 15.2,
            "Si": 2.9,
            "Ta": 13.4,
            "Ti": 5.4,
            "V": 0,
            "W": 0,
            "Zr": 0,
            "temperature": 1200,
            "time": 4,
            "specific_mass_change": 1,
            "source": "https://doi.org/10.1016/j.intermet.2020.106711"
        },
        {
            "Alloy_ID": "A098",
            "Source_Alloy_ID": "A098-S01",
            "alloy_formula": "Al-Cr-Mo-Nb-Si-Ta-Ti",
            "Al": 17.6,
            "Cr": 25.2,
            "Hf": 0,
            "Mo": 20.3,
            "Nb": 15.2,
            "Si": 2.9,
            "Ta": 13.4,
            "Ti": 5.4,
            "V": 0,
            "W": 0,
            "Zr": 0,
            "temperature": 1300,
            "time": 4,
            "specific_mass_change": 1.99,
            "source": "https://doi.org/10.1016/j.intermet.2020.106711"
        },
        {
            "Alloy_ID": "A098",
            "Source_Alloy_ID": "A098-S01",
            "alloy_formula": "Al-Cr-Mo-Nb-Si-Ta-Ti",
            "Al": 17.6,
            "Cr": 25.2,
            "Hf": 0,
            "Mo": 20.3,
            "Nb": 15.2,
            "Si": 2.9,
            "Ta": 13.4,
            "Ti": 5.4,
            "V": 0,
            "W": 0,
            "Zr": 0,
            "temperature": 1400,
            "time": 4,
            "specific_mass_change": 4.15,
            "source": "https://doi.org/10.1016/j.intermet.2020.106711"
        },
        {
            "Alloy_ID": "A098",
            "Source_Alloy_ID": "A098-S01",
            "alloy_formula": "Al-Cr-Mo-Nb-Si-Ta-Ti",
            "Al": 17.6,
            "Cr": 25.2,
            "Hf": 0,
            "Mo": 20.3,
            "Nb": 15.2,
            "Si": 2.9,
            "Ta": 13.4,
            "Ti": 5.4,
            "V": 0,
            "W": 0,
            "Zr": 0,
            "temperature": 1200,
            "time": 10,
            "specific_mass_change": 2.08,
            "source": "https://doi.org/10.1016/j.intermet.2020.106711"
        },
        {
            "Alloy_ID": "A098",
            "Source_Alloy_ID": "A098-S01",
            "alloy_formula": "Al-Cr-Mo-Nb-Si-Ta-Ti",
            "Al": 17.6,
            "Cr": 25.2,
            "Hf": 0,
            "Mo": 20.3,
            "Nb": 15.2,
            "Si": 2.9,
            "Ta": 13.4,
            "Ti": 5.4,
            "V": 0,
            "W": 0,
            "Zr": 0,
            "temperature": 1300,
            "time": 10,
            "specific_mass_change": 3.96,
            "source": "https://doi.org/10.1016/j.intermet.2020.106711"
        },
        {
            "Alloy_ID": "A098",
            "Source_Alloy_ID": "A098-S01",
            "alloy_formula": "Al-Cr-Mo-Nb-Si-Ta-Ti",
            "Al": 17.6,
            "Cr": 25.2,
            "Hf": 0,
            "Mo": 20.3,
            "Nb": 15.2,
            "Si": 2.9,
            "Ta": 13.4,
            "Ti": 5.4,
            "V": 0,
            "W": 0,
            "Zr": 0,
            "temperature": 1400,
            "time": 10,
            "specific_mass_change": 8.24,
            "source": "https://doi.org/10.1016/j.intermet.2020.106711"
        },
        {
            "Alloy_ID": "A098",
            "Source_Alloy_ID": "A098-S01",
            "alloy_formula": "Al-Cr-Mo-Nb-Si-Ta-Ti",
            "Al": 17.6,
            "Cr": 25.2,
            "Hf": 0,
            "Mo": 20.3,
            "Nb": 15.2,
            "Si": 2.9,
            "Ta": 13.4,
            "Ti": 5.4,
            "V": 0,
            "W": 0,
            "Zr": 0,
            "temperature": 1200,
            "time": 20,
            "specific_mass_change": 3,
            "source": "https://doi.org/10.1016/j.intermet.2020.106711"
        },
        {
            "Alloy_ID": "A098",
            "Source_Alloy_ID": "A098-S01",
            "alloy_formula": "Al-Cr-Mo-Nb-Si-Ta-Ti",
            "Al": 17.6,
            "Cr": 25.2,
            "Hf": 0,
            "Mo": 20.3,
            "Nb": 15.2,
            "Si": 2.9,
            "Ta": 13.4,
            "Ti": 5.4,
            "V": 0,
            "W": 0,
            "Zr": 0,
            "temperature": 1300,
            "time": 20,
            "specific_mass_change": 5.59,
            "source": "https://doi.org/10.1016/j.intermet.2020.106711"
        },
        {
            "Alloy_ID": "A098",
            "Source_Alloy_ID": "A098-S01",
            "alloy_formula": "Al-Cr-Mo-Nb-Si-Ta-Ti",
            "Al": 17.6,
            "Cr": 25.2,
            "Hf": 0,
            "Mo": 20.3,
            "Nb": 15.2,
            "Si": 2.9,
            "Ta": 13.4,
            "Ti": 5.4,
            "V": 0,
            "W": 0,
            "Zr": 0,
            "temperature": 1400,
            "time": 20,
            "specific_mass_change": 11.28,
            "source": "https://doi.org/10.1016/j.intermet.2020.106711"
        },
        {
            "Alloy_ID": "A098",
            "Source_Alloy_ID": "A098-S01",
            "alloy_formula": "Al-Cr-Mo-Nb-Si-Ta-Ti",
            "Al": 17.6,
            "Cr": 25.2,
            "Hf": 0,
            "Mo": 20.3,
            "Nb": 15.2,
            "Si": 2.9,
            "Ta": 13.4,
            "Ti": 5.4,
            "V": 0,
            "W": 0,
            "Zr": 0,
            "temperature": 1200,
            "time": 50,
            "specific_mass_change": 4.89,
            "source": "https://doi.org/10.1016/j.intermet.2020.106711"
        },
        {
            "Alloy_ID": "A098",
            "Source_Alloy_ID": "A098-S01",
            "alloy_formula": "Al-Cr-Mo-Nb-Si-Ta-Ti",
            "Al": 17.6,
            "Cr": 25.2,
            "Hf": 0,
            "Mo": 20.3,
            "Nb": 15.2,
            "Si": 2.9,
            "Ta": 13.4,
            "Ti": 5.4,
            "V": 0,
            "W": 0,
            "Zr": 0,
            "temperature": 1300,
            "time": 50,
            "specific_mass_change": 6.9,
            "source": "https://doi.org/10.1016/j.intermet.2020.106711"
        },
        {
            "Alloy_ID": "A098",
            "Source_Alloy_ID": "A098-S01",
            "alloy_formula": "Al-Cr-Mo-Nb-Si-Ta-Ti",
            "Al": 17.6,
            "Cr": 25.2,
            "Hf": 0,
            "Mo": 20.3,
            "Nb": 15.2,
            "Si": 2.9,
            "Ta": 13.4,
            "Ti": 5.4,
            "V": 0,
            "W": 0,
            "Zr": 0,
            "temperature": 1400,
            "time": 50,
            "specific_mass_change": 15.65,
            "source": "https://doi.org/10.1016/j.intermet.2020.106711"
        },
        {
            "Alloy_ID": "A098",
            "Source_Alloy_ID": "A098-S01",
            "alloy_formula": "Al-Cr-Mo-Nb-Si-Ta-Ti",
            "Al": 17.6,
            "Cr": 25.2,
            "Hf": 0,
            "Mo": 20.3,
            "Nb": 15.2,
            "Si": 2.9,
            "Ta": 13.4,
            "Ti": 5.4,
            "V": 0,
            "W": 0,
            "Zr": 0,
            "temperature": 1200,
            "time": 100,
            "specific_mass_change": 6.19,
            "source": "https://doi.org/10.1016/j.intermet.2020.106711"
        },
        {
            "Alloy_ID": "A098",
            "Source_Alloy_ID": "A098-S01",
            "alloy_formula": "Al-Cr-Mo-Nb-Si-Ta-Ti",
            "Al": 17.6,
            "Cr": 25.2,
            "Hf": 0,
            "Mo": 20.3,
            "Nb": 15.2,
            "Si": 2.9,
            "Ta": 13.4,
            "Ti": 5.4,
            "V": 0,
            "W": 0,
            "Zr": 0,
            "temperature": 1300,
            "time": 100,
            "specific_mass_change": 9.86,
            "source": "https://doi.org/10.1016/j.intermet.2020.106711"
        },
        {
            "Alloy_ID": "A098",
            "Source_Alloy_ID": "A098-S01",
            "alloy_formula": "Al-Cr-Mo-Nb-Si-Ta-Ti",
            "Al": 17.6,
            "Cr": 25.2,
            "Hf": 0,
            "Mo": 20.3,
            "Nb": 15.2,
            "Si": 2.9,
            "Ta": 13.4,
            "Ti": 5.4,
            "V": 0,
            "W": 0,
            "Zr": 0,
            "temperature": 1400,
            "time": 100,
            "specific_mass_change": 18.4,
            "source": "https://doi.org/10.1016/j.intermet.2020.106711"
        },
        {
            "Alloy_ID": "A099",
            "Source_Alloy_ID": "A099-S01",
            "alloy_formula": "Al-Cr-Mo-Nb-Si-Ta-Ti",
            "Al": 17.6,
            "Cr": 25.2,
            "Hf": 0,
            "Mo": 20.3,
            "Nb": 15.2,
            "Si": 2.9,
            "Ta": 13.4,
            "Ti": 5.4,
            "V": 0,
            "W": 0,
            "Zr": 0,
            "temperature": 1000,
            "time": 3,
            "specific_mass_change": 0.18,
            "source": "https://doi.org/10.1038/s41598-019-43819-x"
        },
        {
            "Alloy_ID": "A099",
            "Source_Alloy_ID": "A099-S01",
            "alloy_formula": "Al-Cr-Mo-Nb-Si-Ta-Ti",
            "Al": 17.6,
            "Cr": 25.2,
            "Hf": 0,
            "Mo": 20.3,
            "Nb": 15.2,
            "Si": 2.9,
            "Ta": 13.4,
            "Ti": 5.4,
            "V": 0,
            "W": 0,
            "Zr": 0,
            "temperature": 1100,
