Repository: Tom-WCL/Dataset-of-oxidation-properties-of-refractory-alloys

# Database for Predicting Oxidation Resistance of Refractory High-Entropy Alloys

## Overview

This repository contains the experimental database used in the study *"Advancing Refractory High-Entropy Alloy Development with AI-Predictive Models for High-Temperature Oxidation Resistance"*. The database was designed to train and validate machine learning models for predicting specific mass change due to oxidation in Refractory High-Entropy Alloys (RHEAs) and Refractory Complex Concentrated Alloys (RCCAs). It is a valuable resource for researchers in materials science, particularly those focusing on high-temperature alloy applications.

File: alloy_oxidation_886_202406_with_metadata.json (part 7 of 12)
{
            "time": 3,
            "specific_mass_change": 0.22,
            "source": "https://doi.org/10.1038/s41598-019-43819-x"
        },
        {
            "Alloy_ID": "A099",
            "Source_Alloy_ID": "A099-S01",
            "alloy_formula": "Al-Cr-Mo-Nb-Si-Ta-Ti",
            "Al": 17.6,
            "Cr": 25.2,
            "Hf": 0,
            "Mo": 20.3,
            "Nb": 15.2,
            "Si": 2.9,
            "Ta": 13.4,
            "Ti": 5.4,
            "V": 0,
            "W": 0,
            "Zr": 0,
            "temperature": 1000,
            "time": 4,
            "specific_mass_change": 0.22,
            "source": "https://doi.org/10.1038/s41598-019-43819-x"
        },
        {
            "Alloy_ID": "A099",
            "Source_Alloy_ID": "A099-S01",
            "alloy_formula": "Al-Cr-Mo-Nb-Si-Ta-Ti",
            "Al": 17.6,
            "Cr": 25.2,
            "Hf": 0,
            "Mo": 20.3,
            "Nb": 15.2,
            "Si": 2.9,
            "Ta": 13.4,
            "Ti": 5.4,
            "V": 0,
            "W": 0,
            "Zr": 0,
            "temperature": 1100,
            "time": 4,
            "specific_mass_change": 0.31,
            "source": "https://doi.org/10.1038/s41598-019-43819-x"
        },
        {
            "Alloy_ID": "A099",
            "Source_Alloy_ID": "A099-S01",
            "alloy_formula": "Al-Cr-Mo-Nb-Si-Ta-Ti",
            "Al": 17.6,
            "Cr": 25.2,
            "Hf": 0,
            "Mo": 20.3,
            "Nb": 15.2,
            "Si": 2.9,
            "Ta": 13.4,
            "Ti": 5.4,
            "V": 0,
            "W": 0,
            "Zr": 0,
            "temperature": 1000,
            "time": 10,
            "specific_mass_change": 0.38,
            "source": "https://doi.org/10.1038/s41598-019-43819-x"
        },
        {
            "Alloy_ID": "A099",
            "Source_Alloy_ID": "A099-S01",
            "alloy_formula": "Al-Cr-Mo-Nb-Si-Ta-Ti",
            "Al": 17.6,
            "Cr": 25.2,
            "Hf": 0,
            "Mo": 20.3,
            "Nb": 15.2,
            "Si": 2.9,
            "Ta": 13.4,
            "Ti": 5.4,
            "V": 0,
            "W": 0,
            "Zr": 0,
            "temperature": 1100,
            "time": 10,
            "specific_mass_change": 0.75,
            "source": "https://doi.org/10.1038/s41598-019-43819-x"
        },
        {
            "Alloy_ID": "A099",
            "Source_Alloy_ID": "A099-S01",
            "alloy_formula": "Al-Cr-Mo-Nb-Si-Ta-Ti",
            "Al": 17.6,
            "Cr": 25.2,
            "Hf": 0,
            "Mo": 20.3,
            "Nb": 15.2,
            "Si": 2.9,
            "Ta": 13.4,
            "Ti": 5.4,
            "V": 0,
            "W": 0,
            "Zr": 0,
            "temperature": 1000,
            "time": 20,
            "specific_mass_change": 0.61,
            "source": "https://doi.org/10.1038/s41598-019-43819-x"
        },
        {
            "Alloy_ID": "A099",
            "Source_Alloy_ID": "A099-S01",
            "alloy_formula": "Al-Cr-Mo-Nb-Si-Ta-Ti",
            "Al": 17.6,
            "Cr": 25.2,
            "Hf": 0,
            "Mo": 20.3,
            "Nb": 15.2,
            "Si": 2.9,
            "Ta": 13.4,
            "Ti": 5.4,
            "V": 0,
            "W": 0,
            "Zr": 0,
            "temperature": 1100,
            "time": 20,
            "specific_mass_change": 1.13,
            "source": "https://doi.org/10.1038/s41598-019-43819-x"
        },
        {
            "Alloy_ID": "A099",
            "Source_Alloy_ID": "A099-S01",
            "alloy_formula": "Al-Cr-Mo-Nb-Si-Ta-Ti",
            "Al": 17.6,
            "Cr": 25.2,
            "Hf": 0,
            "Mo": 20.3,
            "Nb": 15.2,
            "Si": 2.9,
            "Ta": 13.4,
            "Ti": 5.4,
            "V": 0,
            "W": 0,
            "Zr": 0,
            "temperature": 1000,
            "time": 50,
            "specific_mass_change": 1.2,
            "source": "https://doi.org/10.1038/s41598-019-43819-x"
        },
        {
            "Alloy_ID": "A099",
            "Source_Alloy_ID": "A099-S01",
            "alloy_formula": "Al-Cr-Mo-Nb-Si-Ta-Ti",
            "Al": 17.6,
            "Cr": 25.2,
            "Hf": 0,
            "Mo": 20.3,
            "Nb": 15.2,
            "Si": 2.9,
            "Ta": 13.4,
            "Ti": 5.4,
            "V": 0,
            "W": 0,
            "Zr": 0,
            "temperature": 1100,
            "time": 50,
            "specific_mass_change": 2.71,
            "source": "https://doi.org/10.1038/s41598-019-43819-x"
        },
        {
            "Alloy_ID": "A099",
            "Source_Alloy_ID": "A099-S01",
            "alloy_formula": "Al-Cr-Mo-Nb-Si-Ta-Ti",
            "Al": 17.6,
            "Cr": 25.2,
            "Hf": 0,
            "Mo": 20.3,
            "Nb": 15.2,
            "Si": 2.9,
            "Ta": 13.4,
            "Ti": 5.4,
            "V": 0,
            "W": 0,
            "Zr": 0,
            "temperature": 1000,
            "time": 100,
            "specific_mass_change": 2.48,
            "source": "https://doi.org/10.1038/s41598-019-43819-x"
        },
        {
            "Alloy_ID": "A099",
            "Source_Alloy_ID": "A099-S01",
            "alloy_formula": "Al-Cr-Mo-Nb-Si-Ta-Ti",
            "Al": 17.6,
            "Cr": 25.2,
            "Hf": 0,
            "Mo": 20.3,
            "Nb": 15.2,
            "Si": 2.9,
            "Ta": 13.4,
            "Ti": 5.4,
            "V": 0,
            "W": 0,
            "Zr": 0,
            "temperature": 1100,
            "time": 100,
            "specific_mass_change": 3.54,
            "source": "https://doi.org/10.1038/s41598-019-43819-x"
        },
        {
            "Alloy_ID": "A100",
            "Source_Alloy_ID": "A100-S01",
            "alloy_formula": "Cr-12Nb-18Al",
            "Al": 18,
            "Cr": 70,
            "Hf": 0,
            "Mo": 0,
            "Nb": 12,
            "Si": 0,
            "Ta": 0,
            "Ti": 0,
            "V": 0,
            "W": 0,
            "Zr": 0,
            "temperature": 950,
            "time": 10,
            "specific_mass_change": 0.99,
            "source": "https://doi.org/10.1016/0921-5093(96)10197-0"
        },
        {
            "Alloy_ID": "A100",
            "Source_Alloy_ID": "A100-S01",
            "alloy_formula": "Cr-12Nb-18Al",
            "Al": 18,
            "Cr": 70,
            "Hf": 0,
            "Mo": 0,
            "Nb": 12,
            "Si": 0,
            "Ta": 0,
            "Ti": 0,
            "V": 0,
            "W": 0,
            "Zr": 0,
            "temperature": 950,
            "time": 20,
            "specific_mass_change": 1.57,
            "source": "https://doi.org/10.1016/0921-5093(96)10197-0"
        },
        {
            "Alloy_ID": "A100",
            "Source_Alloy_ID": "A100-S01",
            "alloy_formula": "Cr-12Nb-18Al",
            "Al": 18,
            "Cr": 70,
            "Hf": 0,
            "Mo": 0,
            "Nb": 12,
            "Si": 0,
            "Ta": 0,
            "Ti": 0,
            "V": 0,
            "W": 0,
            "Zr": 0,
            "temperature": 950,
            "time": 50,
            "specific_mass_change": 3.06,
            "source": "https://doi.org/10.1016/0921-5093(96)10197-0"
        },
        {
            "Alloy_ID": "A100",
            "Source_Alloy_ID": "A100-S01",
            "alloy_formula": "Cr-12Nb-18Al",
            "Al": 18,
            "Cr": 70,
            "Hf": 0,
            "Mo": 0,
            "Nb": 12,
            "Si": 0,
            "Ta": 0,
            "Ti": 0,
            "V": 0,
            "W": 0,
            "Zr": 0,
            "temperature": 950,
            "time": 100,
            "specific_mass_change": 5.63,
            "source": "https://doi.org/10.1016/0921-5093(96)10197-0"
        },
        {
            "Alloy_ID": "A101",
            "Source_Alloy_ID": "A101-S01",
            "alloy_formula": "AlMo0.5NbTa0.5TiZr",
            "Al": 18.82,
            "Cr": 0,
            "Hf": 0,
            "Mo": 8.67,
            "Nb": 21.55,
            "Si": 0,
            "Ta": 10.2,
            "Ti": 21.87,
            "V": 0,
            "W": 0,
            "Zr": 18.89,
            "temperature": 1000,
            "time": 10,
            "specific_mass_change": 31.54,
            "source": "https://doi.org/10.1016/S1003-6326(19)65054-5"
        },
        {
            "Alloy_ID": "A101",
            "Source_Alloy_ID": "A101-S01",
            "alloy_formula": "AlMo0.5NbTa0.5TiZr",
            "Al": 18.82,
            "Cr": 0,
            "Hf": 0,
            "Mo": 8.67,
            "Nb": 21.55,
            "Si": 0,
            "Ta": 10.2,
            "Ti": 21.87,
            "V": 0,
            "W": 0,
            "Zr": 18.89,
            "temperature": 1000,
            "time": 20,
            "specific_mass_change": 77.17,
            "source": "https://doi.org/10.1016/S1003-6326(19)65054-5"
        },
        {
            "Alloy_ID": "A101",
            "Source_Alloy_ID": "A101-S01",
            "alloy_formula": "AlMo0.5NbTa0.5TiZr",
            "Al": 18.92,
            "Cr": 0,
            "Hf": 0,
            "Mo": 10.29,
            "Nb": 20.16,
            "Si": 0,
            "Ta": 11.32,
            "Ti": 19.33,
            "V": 0,
            "W": 0,
            "Zr": 19.98,
            "temperature": 900,
            "time": 4,
            "specific_mass_change": 5.1,
            "source": "https://doi.org/10.1016/j.ijrmhm.2022.105812"
        },
        {
            "Alloy_ID": "A101",
            "Source_Alloy_ID": "A101-S01",
            "alloy_formula": "AlMo0.5NbTa0.5TiZr",
            "Al": 18.92,
            "Cr": 0,
            "Hf": 0,
            "Mo": 10.29,
            "Nb": 20.16,
            "Si": 0,
            "Ta": 11.32,
            "Ti": 19.33,
            "V": 0,
            "W": 0,
            "Zr": 19.98,
            "temperature": 1000,
            "time": 4,
            "specific_mass_change": 10.8,
            "source": "https://doi.org/10.1016/j.ijrmhm.2022.105812"
        },
        {
            "Alloy_ID": "A101",
            "Source_Alloy_ID": "A101-S01",
            "alloy_formula": "AlMo0.5NbTa0.5TiZr",
            "Al": 18.92,
            "Cr": 0,
            "Hf": 0,
            "Mo": 10.29,
            "Nb": 20.16,
            "Si": 0,
            "Ta": 11.32,
            "Ti": 19.33,
            "V": 0,
            "W": 0,
            "Zr": 19.98,
            "temperature": 900,
            "time": 20,
            "specific_mass_change": 11.6,
            "source": "https://doi.org/10.1016/j.ijrmhm.2022.105812"
        },
        {
            "Alloy_ID": "A101",
            "Source_Alloy_ID": "A101-S01",
            "alloy_formula": "AlMo0.5NbTa0.5TiZr",
            "Al": 18.92,
            "Cr": 0,
            "Hf": 0,
            "Mo": 10.29,
            "Nb": 20.16,
            "Si": 0,
            "Ta": 11.32,
            "Ti": 19.33,
            "V": 0,
            "W": 0,
            "Zr": 19.98,
            "temperature": 1000,
            "time": 20,
            "specific_mass_change": 32.2,
            "source": "https://doi.org/10.1016/j.ijrmhm.2022.105812"
        },
        {
            "Alloy_ID": "A101",
            "Source_Alloy_ID": "A101-S01",
            "alloy_formula": "AlMo0.5NbTa0.5TiZr",
            "Al": 18.92,
            "Cr": 0,
            "Hf": 0,
            "Mo": 10.29,
            "Nb": 20.16,
            "Si": 0,
            "Ta": 11.32,
            "Ti": 19.33,
            "V": 0,
            "W": 0,
            "Zr": 19.98,
            "temperature": 900,
            "time": 50,
            "specific_mass_change": 29.1,
            "source": "https://doi.org/10.1016/j.ijrmhm.2022.105812"
        },
        {
            "Alloy_ID": "A101",
            "Source_Alloy_ID": "A101-S01",
            "alloy_formula": "AlMo0.5NbTa0.5TiZr",
            "Al": 18.92,
            "Cr": 0,
            "Hf": 0,
            "Mo": 10.29,
            "Nb": 20.16,
            "Si": 0,
            "Ta": 11.32,
            "Ti": 19.33,
            "V": 0,
            "W": 0,
            "Zr": 19.98,
            "temperature": 1000,
            "time": 50,
            "specific_mass_change": 102.2,
            "source": "https://doi.org/10.1016/j.ijrmhm.2022.105812"
        },
        {
            "Alloy_ID": "A102",
            "Source_Alloy_ID": "A102-S01",
            "alloy_formula": "AlMo0.5NbTa0.5TiZr",
            "Al": 18.92,
            "Cr": 0,
            "Hf": 0,
            "Mo": 10.29,
            "Nb": 20.16,
            "Si": 0,
            "Ta": 11.32,
            "Ti": 19.33,
            "V": 0,
            "W": 0,
            "Zr": 19.98,
            "temperature": 800,
            "time": 3,
            "specific_mass_change": 1.26,
            "source": "https://doi.org/10.1016/j.vacuum.2022.111069"
        },
        {
            "Alloy_ID": "A102",
            "Source_Alloy_ID": "A102-S01",
            "alloy_formula": "AlMo0.5NbTa0.5TiZr",
            "Al": 18.92,
            "Cr": 0,
            "Hf": 0,
            "Mo": 10.29,
            "Nb": 20.16,
            "Si": 0,
            "Ta": 11.32,
            "Ti": 19.33,
            "V": 0,
            "W": 0,
            "Zr": 19.98,
            "temperature": 800,
            "time": 4,
            "specific_mass_change": 1.51,
            "source": "https://doi.org/10.1016/j.vacuum.2022.111069"
        },
        {
            "Alloy_ID": "A102",
            "Source_Alloy_ID": "A102-S01",
            "alloy_formula": "AlMo0.5NbTa0.5TiZr",
            "Al": 18.92,
            "Cr": 0,
            "Hf": 0,
            "Mo": 10.29,
            "Nb": 20.16,
            "Si": 0,
            "Ta": 11.32,
            "Ti": 19.33,
            "V": 0,
            "W": 0,
            "Zr": 19.98,
            "temperature": 800,
            "time": 10,
            "specific_mass_change": 2.42,
            "source": "https://doi.org/10.1016/j.vacuum.2022.111069"
        },
        {
            "Alloy_ID": "A102",
            "Source_Alloy_ID": "A102-S01",
            "alloy_formula": "AlMo0.5NbTa0.5TiZr",
            "Al": 18.92,
            "Cr": 0,
            "Hf": 0,
            "Mo": 10.29,
            "Nb": 20.16,
            "Si": 0,
            "Ta": 11.32,
            "Ti": 19.33,
            "V": 0,
            "W": 0,
            "Zr": 19.98,
            "temperature": 800,
            "time": 20,
            "specific_mass_change": 3.44,
            "source": "https://doi.org/10.1016/j.vacuum.2022.111069"
        },
        {
            "Alloy_ID": "A102",
            "Source_Alloy_ID": "A102-S01",
            "alloy_formula": "AlMo0.5NbTa0.5TiZr",
            "Al": 18.92,
            "Cr": 0,
            "Hf": 0,
            "Mo": 10.29,
            "Nb": 20.16,
            "Si": 0,
            "Ta": 11.32,
            "Ti": 19.33,
            "V": 0,
            "W": 0,
            "Zr": 19.98,
            "temperature": 800,
            "time": 50,
            "specific_mass_change": 6.46,
            "source": "https://doi.org/10.1016/j.vacuum.2022.111069"
        },
        {
            "Alloy_ID": "A103",
            "Source_Alloy_ID": "A103-S01",
            "alloy_formula": "Mo0.5NbHf0.25CrZr0.5TiAl",
            "Al": 19.05,
            "Cr": 19.05,
            "Hf": 4.76,
            "Mo": 9.52,
            "Nb": 19.05,
            "Si": 0,
            "Ta": 0,
            "Ti": 19.05,
            "V": 0,
            "W": 0,
            "Zr": 9.52,
            "temperature": 1200,
            "time": 4,
            "specific_mass_change": 35,
            "source": "https://doi.org/10.1088/2053-1591/ac8e50"
        },
        {
            "Alloy_ID": "A103",
            "Source_Alloy_ID": "A103-S01",
            "alloy_formula": "Mo0.5NbHf0.25CrZr0.5TiAl",
            "Al": 19.05,
            "Cr": 19.05,
            "Hf": 4.76,
            "Mo": 9.52,
            "Nb": 19.05,
            "Si": 0,
            "Ta": 0,
            "Ti": 19.05,
            "V": 0,
            "W": 0,
            "Zr": 9.52,
            "temperature": 1200,
            "time": 50,
            "specific_mass_change": 191.6,
            "source": "https://doi.org/10.1088/2053-1591/ac8e50"
        },
        {
            "Alloy_ID": "A104",
            "Source_Alloy_ID": "A104-S01",
            "alloy_formula": "AlNbTa0.5TiZr",
            "Al": 19.35,
            "Cr": 0,
            "Hf": 0,
            "Mo": 0,
            "Nb": 22.48,
            "Si": 0,
            "Ta": 12.59,
            "Ti": 23.5,
            "V": 0,
            "W": 0,
            "Zr": 22.08,
            "temperature": 1000,
            "time": 10,
            "specific_mass_change": 31.19,
            "source": "https://doi.org/10.1016/S1003-6326(19)65054-5"
        },
        {
            "Alloy_ID": "A104",
            "Source_Alloy_ID": "A104-S01",
            "alloy_formula": "AlNbTa0.5TiZr",
            "Al": 19.35,
            "Cr": 0,
            "Hf": 0,
            "Mo": 0,
            "Nb": 22.48,
            "Si": 0,
            "Ta": 12.59,
            "Ti": 23.5,
            "V": 0,
            "W": 0,
            "Zr": 22.08,
            "temperature": 1000,
            "time": 20,
            "specific_mass_change": 35.02,
            "source": "https://doi.org/10.1016/S1003-6326(19)65054-5"
        },
        {
            "Alloy_ID": "A105",
            "Source_Alloy_ID": "A105-S01",
            "alloy_formula": "Al20Cr10Mo10-NTZ",
            "Al": 19.4,
            "Cr": 6,
            "Hf": 0,
            "Mo": 7.8,
            "Nb": 29,
            "Si": 0,
            "Ta": 0,
            "Ti": 30,
            "V": 0,
            "W": 0,
            "Zr": 7.8,
            "temperature": 1000,
            "time": 20,
            "specific_mass_change": 21,
            "source": "https://doi.org/10.1557/jmr.2018.241"
        },
        {
            "Alloy_ID": "A106",
            "Source_Alloy_ID": "A106-S01",
            "alloy_formula": "AlCrMoTaTi-1Si",
            "Al": 19.8,
            "Cr": 19.8,
            "Hf": 0,
            "Mo": 19.8,
            "Nb": 0,
            "Si": 1,
            "Ta": 19.8,
            "Ti": 19.8,
            "V": 0,
            "W": 0,
            "Zr": 0,
            "temperature": 900,
            "time": 3,
            "specific_mass_change": 0.16,
            "source": "http://dx.doi.org/10.1080/09603409.2017.1389115"
        },
        {
            "Alloy_ID": "A106",
            "Source_Alloy_ID": "A106-S01",
            "alloy_formula": "AlCrMoTaTi-1Si",
            "Al": 19.8,
            "Cr": 19.8,
            "Hf": 0,
            "Mo": 19.8,
            "Nb": 0,
            "Si": 1,
            "Ta": 19.8,
            "Ti": 19.8,
            "V": 0,
            "W": 0,
            "Zr": 0,
            "temperature": 1000,
            "time": 3,
            "specific_mass_change": 0.37,
            "source": "http://dx.doi.org/10.1080/09603409.2017.1389115"
        },
        {
            "Alloy_ID": "A106",
            "Source_Alloy_ID": "A106-S01",
            "alloy_formula": "AlCrMoTaTi-1Si",
            "Al": 19.8,
            "Cr": 19.8,
            "Hf": 0,
            "Mo": 19.8,
            "Nb": 0,
            "Si": 1,
            "Ta": 19.8,
            "Ti": 19.8,
            "V": 0,
            "W": 0,
            "Zr": 0,
            "temperature": 1100,
            "time": 3,
            "specific_mass_change": 1.5,
            "source": "http://dx.doi.org/10.1080/09603409.2017.1389115"
        },
        {
            "Alloy_ID": "A106",
            "Source_Alloy_ID": "A106-S01",
            "alloy_formula": "AlCrMoTaTi-1Si",
            "Al": 19.8,
            "Cr": 19.8,
            "Hf": 0,
            "Mo": 19.8,
            "Nb": 0,
            "Si": 1,
            "Ta": 19.8,
            "Ti": 19.8,
            "V": 0,
            "W": 0,
            "Zr": 0,
            "temperature": 900,
            "time": 4,
            "specific_mass_change": 0.18,
            "source": "http://dx.doi.org/10.1080/09603409.2017.1389115"
        },
        {
            "Alloy_ID": "A106",
            "Source_Alloy_ID": "A106-S01",
            "alloy_formula": "AlCrMoTaTi-1Si",
            "Al": 19.8,
            "Cr": 19.8,
            "Hf": 0,
            "Mo": 19.8,
            "Nb": 0,
            "Si": 1,
            "Ta": 19.8,
            "Ti": 19.8,
            "V": 0,
            "W": 0,
            "Zr": 0,
            "temperature": 1000,
            "time": 4,
            "specific_mass_change": 0.43,
            "source": "http://dx.doi.org/10.1080/09603409.2017.1389115"
        },
        {
            "Alloy_ID": "A106",
            "Source_Alloy_ID": "A106-S01",
            "alloy_formula": "AlCrMoTaTi-1Si",
            "Al": 19.8,
            "Cr": 19.8,
            "Hf": 0,
            "Mo": 19.8,
            "Nb": 0,
            "Si": 1,
            "Ta": 19.8,
            "Ti": 19.8,
            "V": 0,
            "W": 0,
            "Zr": 0,
            "temperature": 1100,
            "time": 4,
            "specific_mass_change": 1.61,
            "source": "http://dx.doi.org/10.1080/09603409.2017.1389115"
        },
        {
            "Alloy_ID": "A106",
            "Source_Alloy_ID": "A106-S01",
            "alloy_formula": "AlCrMoTaTi-1Si",
            "Al": 19.8,
            "Cr": 19.8,
            "Hf": 0,
            "Mo": 19.8,
            "Nb": 0,
            "Si": 1,
            "Ta": 19.8,
            "Ti": 19.8,
            "V": 0,
            "W": 0,
            "Zr": 0,
            "temperature": 900,
            "time": 10,
            "specific_mass_change": 0.36,
            "source": "http://dx.doi.org/10.1080/09603409.2017.1389115"
        },
        {
            "Alloy_ID": "A106",
            "Source_Alloy_ID": "A106-S01",
            "alloy_formula": "AlCrMoTaTi-1Si",
            "Al": 19.8,
            "Cr": 19.8,
            "Hf": 0,
            "Mo": 19.8,
            "Nb": 0,
            "Si": 1,
            "Ta": 19.8,
            "Ti": 19.8,
            "V": 0,
            "W": 0,
            "Zr": 0,
            "temperature": 1000,
            "time": 10,
            "specific_mass_change": 0.64,
            "source": "http://dx.doi.org/10.1080/09603409.2017.1389115"
        },
        {
            "Alloy_ID": "A106",
            "Source_Alloy_ID": "A106-S01",
            "alloy_formula": "AlCrMoTaTi-1Si",
            "Al": 19.8,
            "Cr": 19.8,
            "Hf": 0,
            "Mo": 19.8,
            "Nb": 0,
            "Si": 1,
            "Ta": 19.8,
            "Ti": 19.8,
            "V": 0,
            "W": 0,
            "Zr": 0,
            "temperature": 1100,
            "time": 10,
            "specific_mass_change": 2.09,
            "source": "http://dx.doi.org/10.1080/09603409.2017.1389115"
        },
        {
            "Alloy_ID": "A106",
            "Source_Alloy_ID": "A106-S01",
            "alloy_formula": "AlCrMoTaTi-1Si",
            "Al": 19.8,
            "Cr": 19.8,
            "Hf": 0,
            "Mo": 19.8,
            "Nb": 0,
            "Si": 1,
            "Ta": 19.8,
            "Ti": 19.8,
            "V": 0,
            "W": 0,
            "Zr": 0,
            "temperature": 900,
            "time": 20,
            "specific_mass_change": 0.45,
            "source": "http://dx.doi.org/10.1080/09603409.2017.1389115"
        },
        {
            "Alloy_ID": "A106",
            "Source_Alloy_ID": "A106-S01",
            "alloy_formula": "AlCrMoTaTi-1Si",
            "Al": 19.8,
            "Cr": 19.8,
            "Hf": 0,
            "Mo": 19.8,
            "Nb": 0,
            "Si": 1,
            "Ta": 19.8,
            "Ti": 19.8,
            "V": 0,
            "W": 0,
            "Zr": 0,
            "temperature": 1000,
            "time": 20,
            "specific_mass_change": 0.841,
            "source": "http://dx.doi.org/10.1080/09603409.2017.1389115"
        },
        {
            "Alloy_ID": "A106",
            "Source_Alloy_ID": "A106-S01",
            "alloy_formula": "AlCrMoTaTi-1Si",
            "Al": 19.8,
            "Cr": 19.8,
            "Hf": 0,
            "Mo": 19.8,
            "Nb": 0,
            "Si": 1,
            "Ta": 19.8,
            "Ti": 19.8,
            "V": 0,
            "W": 0,
            "Zr": 0,
            "temperature": 1100,
            "time": 20,
            "specific_mass_change": 2.63,
            "source": "http://dx.doi.org/10.1080/09603409.2017.1389115"
        },
        {
            "Alloy_ID": "A107",
            "Source_Alloy_ID": "A107-S01",
            "alloy_formula": "AlCrMoNbTi-1Si",
            "Al": 19.8,
            "Cr": 19.8,
            "Hf": 0,
            "Mo": 19.8,
            "Nb": 19.8,
            "Si": 1,
            "Ta": 0,
            "Ti": 19.8,
            "V": 0,
            "W": 0,
            "Zr": 0,
            "temperature": 900,
            "time": 3,
            "specific_mass_change": 0.28,
            "source": "http://dx.doi.org/10.1016/j.jallcom.2016.07.219"
        },
        {
            "Alloy_ID": "A107",
            "Source_Alloy_ID": "A107-S01",
            "alloy_formula": "AlCrMoNbTi-1Si",
            "Al": 19.8,
            "Cr": 19.8,
            "Hf": 0,
            "Mo": 19.8,
            "Nb": 19.8,
            "Si": 1,
            "Ta": 0,
            "Ti": 19.8,
            "V": 0,
            "W": 0,
            "Zr": 0,
            "temperature": 1000,
            "time": 3,
            "specific_mass_change": 0.87,
            "source": "http://dx.doi.org/10.1016/j.jallcom.2016.07.219"
        },
        {
            "Alloy_ID": "A107",
            "Source_Alloy_ID": "A107-S01",
            "alloy_formula": "AlCrMoNbTi-1Si",
            "Al": 19.8,
            "Cr": 19.8,
            "Hf": 0,
            "Mo": 19.8,
            "Nb": 19.8,
            "Si": 1,
            "Ta": 0,
            "Ti": 19.8,
            "V": 0,
            "W": 0,
            "Zr": 0,
            "temperature": 1100,
            "time": 3,
            "specific_mass_change": 1.19,
            "source": "http://dx.doi.org/10.1016/j.jallcom.2016.07.219"
        },
        {
            "Alloy_ID": "A107",
            "Source_Alloy_ID": "A107-S01",
            "alloy_formula": "AlCrMoNbTi-1Si",
            "Al": 19.8,
            "Cr": 19.8,
            "Hf": 0,
            "Mo": 19.8,
            "Nb": 19.8,
            "Si": 1,
            "Ta": 0,
            "Ti": 19.8,
            "V": 0,
            "W": 0,
            "Zr": 0,
            "temperature": 900,
            "time": 4,
            "specific_mass_change": 0.3,
            "source": "http://dx.doi.org/10.1016/j.jallcom.2016.07.219"
        },
        {
            "Alloy_ID": "A107",
            "Source_Alloy_ID": "A107-S01",
            "alloy_formula": "AlCrMoNbTi-1Si",
            "Al": 19.8,
            "Cr": 19.8,
            "Hf": 0,
            "Mo": 19.8,
            "Nb": 19.8,
            "Si": 1,
            "Ta": 0,
            "Ti": 19.8,
            "V": 0,
            "W": 0,
            "Zr": 0,
            "temperature": 1000,
            "time": 4,
            "specific_mass_change": 1,
            "source": "http://dx.doi.org/10.1016/j.jallcom.2016.07.219"
        },
        {
            "Alloy_ID": "A107",
            "Source_Alloy_ID": "A107-S01",
            "alloy_formula": "AlCrMoNbTi-1Si",
            "Al": 19.8,
            "Cr": 19.8,
            "Hf": 0,
            "Mo": 19.8,
            "Nb": 19.8,
            "Si": 1,
            "Ta": 0,
            "Ti": 19.8,
            "V": 0,
            "W": 0,
            "Zr": 0,
            "temperature": 1100,
            "time": 4,
            "specific_mass_change": 1.44,
            "source": "http://dx.doi.org/10.1016/j.jallcom.2016.07.219"
        },
        {
            "Alloy_ID": "A107",
            "Source_Alloy_ID": "A107-S01",
            "alloy_formula": "AlCrMoNbTi-1Si",
            "Al": 19.8,
            "Cr": 19.8,
            "Hf": 0,
            "Mo": 19.8,
            "Nb": 19.8,
            "Si": 1,
            "Ta": 0,
            "Ti": 19.8,
            "V": 0,
            "W": 0,
            "Zr": 0,
            "temperature": 900,
            "time": 10,
            "specific_mass_change": 0.42,
            "source": "http://dx.doi.org/10.1016/j.jallcom.2016.07.219"
        },
        {
            "Alloy_ID": "A107",
            "Source_Alloy_ID": "A107-S01",
            "alloy_formula": "AlCrMoNbTi-1Si",
            "Al": 19.8,
            "Cr": 19.8,
            "Hf": 0,
            "Mo": 19.8,
            "Nb": 19.8,
            "Si": 1,
            "Ta": 0,
            "Ti": 19.8,
            "V": 0,
            "W": 0,
            "Zr": 0,
            "temperature": 1000,
            "time": 10,
            "specific_mass_change": 1.68,
            "source": "http://dx.doi.org/10.1016/j.jallcom.2016.07.219"
        },
        {
            "Alloy_ID": "A107",
            "Source_Alloy_ID": "A107-S01",
            "alloy_formula": "AlCrMoNbTi-1Si",
            "Al": 19.8,
            "Cr": 19.8,
            "Hf": 0,
            "Mo": 19.8,
            "Nb": 19.8,
            "Si": 1,
            "Ta": 0,
            "Ti": 19.8,
            "V": 0,
            "W": 0,
            "Zr": 0,
            "temperature": 1100,
            "time": 10,
            "specific_mass_change": 2.26,
            "source": "http://dx.doi.org/10.1016/j.jallcom.2016.07.219"
        },
        {
            "Alloy_ID": "A107",
            "Source_Alloy_ID": "A107-S01",
            "alloy_formula": "AlCrMoNbTi-1Si",
            "Al": 19.8,
            "Cr": 19.8,
            "Hf": 0,
            "Mo": 19.8,
            "Nb": 19.8,
            "Si": 1,
            "Ta": 0,
            "Ti": 19.8,
            "V": 0,
            "W": 0,
            "Zr": 0,
            "temperature": 900,
            "time": 20,
            "specific_mass_change": 0.67,
            "source": "http://dx.doi.org/10.1016/j.jallcom.2016.07.219"
        },
        {
            "Alloy_ID": "A107",
            "Source_Alloy_ID": "A107-S01",
            "alloy_formula": "AlCrMoNbTi-1Si",
            "Al": 19.8,
            "Cr": 19.8,
            "Hf": 0,
            "Mo": 19.8,
            "Nb": 19.8,
            "Si": 1,
            "Ta": 0,
            "Ti": 19.8,
            "V": 0,
            "W": 0,
            "Zr": 0,
            "temperature": 1000,
            "time": 20,
            "specific_mass_change": 2.23,
            "source": "http://dx.doi.org/10.1016/j.jallcom.2016.07.219"
        },
        {
            "Alloy_ID": "A107",
            "Source_Alloy_ID": "A107-S01",
            "alloy_formula": "AlCrMoNbTi-1Si",
            "Al": 19.8,
            "Cr": 19.8,
            "Hf": 0,
            "Mo": 19.8,
            "Nb": 19.8,
            "Si": 1,
            "Ta": 0,
            "Ti": 19.8,
            "V": 0,
            "W": 0,
            "Zr": 0,
            "temperature": 1100,
            "time": 20,
            "specific_mass_change": 2.8,
            "source": "http://dx.doi.org/10.1016/j.jallcom.2016.07.219"
        },
        {
            "Alloy_ID": "A108",
            "Source_Alloy_ID": "A108-S01",
            "alloy_formula": "WTaNbTiAl",
            "Al": 20,
            "Cr": 0,
            "Hf": 0,
            "Mo": 0,
            "Nb": 20,
            "Si": 0,
            "Ta": 20,
            "Ti": 20,
            "V": 0,
            "W": 20,
            "Zr": 0,
            "temperature": 1000,
            "time": 3,
            "specific_mass_change": 3.09,
            "source": "https://doi.org/10.1016/j.corsci.2022.110377"
        },
        {
            "Alloy_ID": "A108",
            "Source_Alloy_ID": "A108-S01",
            "alloy_formula": "WTaNbTiAl",
            "Al": 20,
            "Cr": 0,
            "Hf": 0,
            "Mo": 0,
            "Nb": 20,
            "Si": 0,
            "Ta": 20,
            "Ti": 20,
            "V": 0,
            "W": 20,
            "Zr": 0,
            "temperature": 1000,
            "time": 4,
            "specific_mass_change": 3.73,
            "source": "https://doi.org/10.1016/j.corsci.2022.110377"
        },
        {
            "Alloy_ID": "A108",
            "Source_Alloy_ID": "A108-S01",
            "alloy_formula": "WTaNbTiAl",
            "Al": 20,
            "Cr": 0,
            "Hf": 0,
            "Mo": 0,
            "Nb": 20,
            "Si": 0,
            "Ta": 20,
            "Ti": 20,
            "V": 0,
            "W": 20,
            "Zr": 0,
            "temperature": 1000,
            "time": 10,
            "specific_mass_change": 7.21,
            "source": "https://doi.org/10.1016/j.corsci.2022.110377"
        },
        {
            "Alloy_ID": "A108",
            "Source_Alloy_ID": "A108-S01",
            "alloy_formula": "WTaNbTiAl",
            "Al": 20,
            "Cr": 0,
            "Hf": 0,
            "Mo": 0,
            "Nb": 20,
            "Si": 0,
            "Ta": 20,
            "Ti": 20,
            "V": 0,
            "W": 20,
            "Zr": 0,
            "temperature": 1000,
            "time": 20,
            "specific_mass_change": 13.7,
            "source": "https://doi.org/10.1016/j.corsci.2022.110377"
        },
        {
            "Alloy_ID": "A109",
            "Source_Alloy_ID": "A109-S01",
            "alloy_formula": "AlNb1.5Ta0.5Ti1.5Zr0.5",
            "Al": 20,
            "Cr": 0,
            "Hf": 0,
            "Mo": 0,
            "Nb": 30,
            "Si": 0,
            "Ta": 10,
            "Ti": 30,
            "V": 0,
            "W": 0,
            "Zr": 10,
            "temperature": 1000,
            "time": 3,
            "specific_mass_change": 8.44,
            "source": "https://doi.org/10.1016/j.jallcom.2019.02.128"
        },
        {
            "Alloy_ID": "A109",
            "Source_Alloy_ID": "A109-S01",
            "alloy_formula": "AlNb1.5Ta0.5Ti1.5Zr0.5",
            "Al": 20,
            "Cr": 0,
            "Hf": 0,
            "Mo": 0,
            "Nb": 30,
            "Si": 0,
            "Ta": 10,
            "Ti": 30,
            "V": 0,
            "W": 0,
            "Zr": 10,
            "temperature": 1000,
            "time": 4,
            "specific_mass_change": 10.14,
            "source": "https://doi.org/10.1016/j.jallcom.2019.02.128"
        },
        {
            "Alloy_ID": "A109",
            "Source_Alloy_ID": "A109-S01",
            "alloy_formula": "AlNb1.5Ta0.5Ti1.5Zr0.5",
            "Al": 20,
            "Cr": 0,
            "Hf": 0,
            "Mo": 0,
            "Nb": 30,
            "Si": 0,
            "Ta": 10,
            "Ti": 30,
            "V": 0,
            "W": 0,
            "Zr": 10,
            "temperature": 1000,
            "time": 10,
            "specific_mass_change": 16.71,
            "source": "https://doi.org/10.1016/j.jallcom.2019.02.128"
        },
        {
            "Alloy_ID": "A109",
            "Source_Alloy_ID": "A109-S01",
            "alloy_formula": "AlNb1.5Ta0.5Ti1.5Zr0.5",
            "Al": 20,
            "Cr": 0,
            "Hf": 0,
            "Mo": 0,
            "Nb": 30,
            "Si": 0,
            "Ta": 10,
            "Ti": 30,
            "V": 0,
            "W": 0,
            "Zr": 10,
            "temperature": 1000,
            "time": 20,
            "specific_mass_change": 24.57,
            "source": "https://doi.org/10.1016/j.jallcom.2019.02.128"
        },
        {
            "Alloy_ID": "A109",
            "Source_Alloy_ID": "A109-S01",
            "alloy_formula": "AlNb1.5Ta0.5Ti1.5Zr0.5",
            "Al": 20,
            "Cr": 0,
            "Hf": 0,
            "Mo": 0,
            "Nb": 30,
            "Si": 0,
            "Ta": 10,
            "Ti": 30,
            "V": 0,
            "W": 0,
            "Zr": 10,
            "temperature": 1000,
            "time": 50,
            "specific_mass_change": 37.93,
            "source": "https://doi.org/10.1016/j.jallcom.2019.02.128"
        },
        {
            "Alloy_ID": "A109",
            "Source_Alloy_ID": "A109-S01",
            "alloy_formula": "AlNb1.5Ta0.5Ti1.5Zr0.5",
            "Al": 20,
            "Cr": 0,
            "Hf": 0,
            "Mo": 0,
            "Nb": 30,
            "Si": 0,
            "Ta": 10,
            "Ti": 30,
            "V": 0,
            "W": 0,
            "Zr": 10,
            "temperature": 1000,
            "time": 100,
            "specific_mass_change": 49.1,
            "source": "https://doi.org/10.1016/j.jallcom.2019.02.128"
        },
        {
            "Alloy_ID": "A110",
            "Source_Alloy_ID": "A110-S01",
            "alloy_formula": "AlHfMoNbTi",
            "Al": 20,
            "Cr": 0,
            "Hf": 20,
            "Mo": 20,
            "Nb": 20,
            "Si": 0,
            "Ta": 0,
            "Ti": 20,
            "V": 0,
            "W": 0,
            "Zr": 0,
            "temperature": 1000,
            "time": 10,
            "specific_mass_change": 75.12,
            "source": "https://doi.org/10.1016/j.corsci.2021.109711"
        },
        {
            "Alloy_ID": "A110",
            "Source_Alloy_ID": "A110-S01",
            "alloy_formula": "AlHfMoNbTi",
            "Al": 20,
            "Cr": 0,
            "Hf": 20,
            "Mo": 20,
            "Nb": 20,
            "Si": 0,
            "Ta": 0,
            "Ti": 20,
            "V": 0,
            "W": 0,
            "Zr": 0,
            "temperature": 1000,
            "time": 20,
            "specific_mass_change": 33.47,
            "source": "https://doi.org/10.1016/j.corsci.2021.109711"
        },
        {
            "Alloy_ID": "A111",
            "Source_Alloy_ID": "A111-S01",
            "alloy_formula": "AlCrNbTiZr",
            "Al": 20,
            "Cr": 20,
            "Hf": 0,
            "Mo": 0,
            "Nb": 20,
            "Si": 0,
            "Ta": 0,
            "Ti": 20,
            "V": 0,
            "W": 0,
            "Zr": 20,
            "temperature": 800,
            "time": 10,
            "specific_mass_change": 9.97,
            "source": "https://doi.org/10.1016/j.vacuum.2019.01.026"
        },
        {
            "Alloy_ID": "A111",
            "Source_Alloy_ID": "A111-S01",
            "alloy_formula": "AlCrNbTiZr",
            "Al": 20,
            "Cr": 20,
            "Hf": 0,
            "Mo": 0,
            "Nb": 20,
            "Si": 0,
            "Ta": 0,
            "Ti": 20,
            "V": 0,
            "W": 0,
            "Zr": 20,
            "temperature": 1000,
            "time": 10,
            "specific_mass_change": 18.73,
            "source": "https://doi.org/10.1016/j.vacuum.2019.01.026"
        },
        {
            "Alloy_ID": "A111",
            "Source_Alloy_ID": "A111-S01",
            "alloy_formula": "AlCrNbTiZr",
            "Al": 20,
            "Cr": 20,
            "Hf": 0,
            "Mo": 0,
            "Nb": 20,
            "Si": 0,
            "Ta": 0,
            "Ti": 20,
            "V": 0,
            "W": 0,
            "Zr": 20,
            "temperature": 1200,
            "time": 10,
            "specific_mass_change": 60.19,
            "source": "https://doi.org/10.1016/j.vacuum.2019.01.026"
        },
        {
            "Alloy_ID": "A111",
            "Source_Alloy_ID": "A111-S01",
            "alloy_formula": "AlCrNbTiZr",
            "Al": 20,
            "Cr": 20,
            "Hf": 0,
            "Mo": 0,
            "Nb": 20,
            "Si": 0,
            "Ta": 0,
            "Ti": 20,
            "V": 0,
