Repository: Tom-WCL/Dataset-of-oxidation-properties-of-refractory-alloys

# Database for Predicting Oxidation Resistance of Refractory High-Entropy Alloys

## Overview

This repository contains the experimental database used in the study *"Advancing Refractory High-Entropy Alloy Development with AI-Predictive Models for High-Temperature Oxidation Resistance"*. The database was designed to train and validate machine learning models for predicting specific mass change due to oxidation in Refractory High-Entropy Alloys (RHEAs) and Refractory Complex Concentrated Alloys (RCCAs). It is a valuable resource for researchers in materials science, particularly those focusing on high-temperature alloy applications.

File: alloy_oxidation_886_202406_with_metadata.json (part 8 of 12)
{
            "W": 0,
            "Zr": 20,
            "temperature": 800,
            "time": 50,
            "specific_mass_change": 17.52,
            "source": "https://doi.org/10.1016/j.vacuum.2019.01.026"
        },
        {
            "Alloy_ID": "A111",
            "Source_Alloy_ID": "A111-S01",
            "alloy_formula": "AlCrNbTiZr",
            "Al": 20,
            "Cr": 20,
            "Hf": 0,
            "Mo": 0,
            "Nb": 20,
            "Si": 0,
            "Ta": 0,
            "Ti": 20,
            "V": 0,
            "W": 0,
            "Zr": 20,
            "temperature": 1000,
            "time": 50,
            "specific_mass_change": 66.18,
            "source": "https://doi.org/10.1016/j.vacuum.2019.01.026"
        },
        {
            "Alloy_ID": "A111",
            "Source_Alloy_ID": "A111-S01",
            "alloy_formula": "AlCrNbTiZr",
            "Al": 20,
            "Cr": 20,
            "Hf": 0,
            "Mo": 0,
            "Nb": 20,
            "Si": 0,
            "Ta": 0,
            "Ti": 20,
            "V": 0,
            "W": 0,
            "Zr": 20,
            "temperature": 1200,
            "time": 50,
            "specific_mass_change": 186.28,
            "source": "https://doi.org/10.1016/j.vacuum.2019.01.026"
        },
        {
            "Alloy_ID": "A112",
            "Source_Alloy_ID": "A112-S01",
            "alloy_formula": "WMoTaAlCr",
            "Al": 20,
            "Cr": 20,
            "Hf": 0,
            "Mo": 20,
            "Nb": 0,
            "Si": 0,
            "Ta": 20,
            "Ti": 0,
            "V": 0,
            "W": 20,
            "Zr": 0,
            "temperature": 1000,
            "time": 4,
            "specific_mass_change": 2.7,
            "source": "https://doi.org/10.1016/j.jallcom.2021.162733"
        },
        {
            "Alloy_ID": "A112",
            "Source_Alloy_ID": "A112-S01",
            "alloy_formula": "WMoTaAlCr",
            "Al": 20,
            "Cr": 20,
            "Hf": 0,
            "Mo": 20,
            "Nb": 0,
            "Si": 0,
            "Ta": 20,
            "Ti": 0,
            "V": 0,
            "W": 20,
            "Zr": 0,
            "temperature": 1000,
            "time": 10,
            "specific_mass_change": 7.2,
            "source": "https://doi.org/10.1016/j.jallcom.2021.162733"
        },
        {
            "Alloy_ID": "A113",
            "Source_Alloy_ID": "A113-S01",
            "alloy_formula": "AlCrMoTaTi",
            "Al": 20,
            "Cr": 20,
            "Hf": 0,
            "Mo": 20,
            "Nb": 0,
            "Si": 0,
            "Ta": 20,
            "Ti": 20,
            "V": 0,
            "W": 0,
            "Zr": 0,
            "temperature": 900,
            "time": 3,
            "specific_mass_change": 0.13,
            "source": "http://dx.doi.org/10.1080/09603409.2017.1389115"
        },
        {
            "Alloy_ID": "A113",
            "Source_Alloy_ID": "A113-S01",
            "alloy_formula": "AlCrMoTaTi",
            "Al": 20,
            "Cr": 20,
            "Hf": 0,
            "Mo": 20,
            "Nb": 0,
            "Si": 0,
            "Ta": 20,
            "Ti": 20,
            "V": 0,
            "W": 0,
            "Zr": 0,
            "temperature": 1000,
            "time": 3,
            "specific_mass_change": 0.29,
            "source": "http://dx.doi.org/10.1080/09603409.2017.1389115"
        },
        {
            "Alloy_ID": "A113",
            "Source_Alloy_ID": "A113-S01",
            "alloy_formula": "AlCrMoTaTi",
            "Al": 20,
            "Cr": 20,
            "Hf": 0,
            "Mo": 20,
            "Nb": 0,
            "Si": 0,
            "Ta": 20,
            "Ti": 20,
            "V": 0,
            "W": 0,
            "Zr": 0,
            "temperature": 1100,
            "time": 3,
            "specific_mass_change": 0.98,
            "source": "http://dx.doi.org/10.1080/09603409.2017.1389115"
        },
        {
            "Alloy_ID": "A113",
            "Source_Alloy_ID": "A113-S01",
            "alloy_formula": "AlCrMoTaTi",
            "Al": 20,
            "Cr": 20,
            "Hf": 0,
            "Mo": 20,
            "Nb": 0,
            "Si": 0,
            "Ta": 20,
            "Ti": 20,
            "V": 0,
            "W": 0,
            "Zr": 0,
            "temperature": 900,
            "time": 4,
            "specific_mass_change": 0.15,
            "source": "http://dx.doi.org/10.1080/09603409.2017.1389115"
        },
        {
            "Alloy_ID": "A113",
            "Source_Alloy_ID": "A113-S01",
            "alloy_formula": "AlCrMoTaTi",
            "Al": 20,
            "Cr": 20,
            "Hf": 0,
            "Mo": 20,
            "Nb": 0,
            "Si": 0,
            "Ta": 20,
            "Ti": 20,
            "V": 0,
            "W": 0,
            "Zr": 0,
            "temperature": 1000,
            "time": 4,
            "specific_mass_change": 0.35,
            "source": "http://dx.doi.org/10.1080/09603409.2017.1389115"
        },
        {
            "Alloy_ID": "A113",
            "Source_Alloy_ID": "A113-S01",
            "alloy_formula": "AlCrMoTaTi",
            "Al": 20,
            "Cr": 20,
            "Hf": 0,
            "Mo": 20,
            "Nb": 0,
            "Si": 0,
            "Ta": 20,
            "Ti": 20,
            "V": 0,
            "W": 0,
            "Zr": 0,
            "temperature": 1100,
            "time": 4,
            "specific_mass_change": 1.11,
            "source": "http://dx.doi.org/10.1080/09603409.2017.1389115"
        },
        {
            "Alloy_ID": "A113",
            "Source_Alloy_ID": "A113-S01",
            "alloy_formula": "AlCrMoTaTi",
            "Al": 20,
            "Cr": 20,
            "Hf": 0,
            "Mo": 20,
            "Nb": 0,
            "Si": 0,
            "Ta": 20,
            "Ti": 20,
            "V": 0,
            "W": 0,
            "Zr": 0,
            "temperature": 900,
            "time": 10,
            "specific_mass_change": 0.21,
            "source": "http://dx.doi.org/10.1080/09603409.2017.1389115"
        },
        {
            "Alloy_ID": "A113",
            "Source_Alloy_ID": "A113-S01",
            "alloy_formula": "AlCrMoTaTi",
            "Al": 20,
            "Cr": 20,
            "Hf": 0,
            "Mo": 20,
            "Nb": 0,
            "Si": 0,
            "Ta": 20,
            "Ti": 20,
            "V": 0,
            "W": 0,
            "Zr": 0,
            "temperature": 1000,
            "time": 10,
            "specific_mass_change": 0.47,
            "source": "http://dx.doi.org/10.1080/09603409.2017.1389115"
        },
        {
            "Alloy_ID": "A113",
            "Source_Alloy_ID": "A113-S01",
            "alloy_formula": "AlCrMoTaTi",
            "Al": 20,
            "Cr": 20,
            "Hf": 0,
            "Mo": 20,
            "Nb": 0,
            "Si": 0,
            "Ta": 20,
            "Ti": 20,
            "V": 0,
            "W": 0,
            "Zr": 0,
            "temperature": 1100,
            "time": 10,
            "specific_mass_change": 1.49,
            "source": "http://dx.doi.org/10.1080/09603409.2017.1389115"
        },
        {
            "Alloy_ID": "A113",
            "Source_Alloy_ID": "A113-S01",
            "alloy_formula": "AlCrMoTaTi",
            "Al": 20,
            "Cr": 20,
            "Hf": 0,
            "Mo": 20,
            "Nb": 0,
            "Si": 0,
            "Ta": 20,
            "Ti": 20,
            "V": 0,
            "W": 0,
            "Zr": 0,
            "temperature": 900,
            "time": 20,
            "specific_mass_change": 0.24,
            "source": "http://dx.doi.org/10.1080/09603409.2017.1389115"
        },
        {
            "Alloy_ID": "A113",
            "Source_Alloy_ID": "A113-S01",
            "alloy_formula": "AlCrMoTaTi",
            "Al": 20,
            "Cr": 20,
            "Hf": 0,
            "Mo": 20,
            "Nb": 0,
            "Si": 0,
            "Ta": 20,
            "Ti": 20,
            "V": 0,
            "W": 0,
            "Zr": 0,
            "temperature": 1000,
            "time": 20,
            "specific_mass_change": 0.51,
            "source": "http://dx.doi.org/10.1080/09603409.2017.1389115"
        },
        {
            "Alloy_ID": "A113",
            "Source_Alloy_ID": "A113-S01",
            "alloy_formula": "AlCrMoTaTi",
            "Al": 20,
            "Cr": 20,
            "Hf": 0,
            "Mo": 20,
            "Nb": 0,
            "Si": 0,
            "Ta": 20,
            "Ti": 20,
            "V": 0,
            "W": 0,
            "Zr": 0,
            "temperature": 1100,
            "time": 20,
            "specific_mass_change": 1.99,
            "source": "http://dx.doi.org/10.1080/09603409.2017.1389115"
        },
        {
            "Alloy_ID": "A113",
            "Source_Alloy_ID": "A113-S02",
            "alloy_formula": "AlCrMoTaTi",
            "Al": 20,
            "Cr": 20,
            "Hf": 0,
            "Mo": 20,
            "Nb": 0,
            "Si": 0,
            "Ta": 20,
            "Ti": 20,
            "V": 0,
            "W": 0,
            "Zr": 0,
            "temperature": 1000,
            "time": 3,
            "specific_mass_change": 0.29,
            "source": "https://doi.org/10.1007/s11085-016-9696-y"
        },
        {
            "Alloy_ID": "A113",
            "Source_Alloy_ID": "A113-S02",
            "alloy_formula": "AlCrMoTaTi",
            "Al": 20,
            "Cr": 20,
            "Hf": 0,
            "Mo": 20,
            "Nb": 0,
            "Si": 0,
            "Ta": 20,
            "Ti": 20,
            "V": 0,
            "W": 0,
            "Zr": 0,
            "temperature": 1100,
            "time": 3,
            "specific_mass_change": 1.02,
            "source": "https://doi.org/10.1007/s11085-016-9696-y"
        },
        {
            "Alloy_ID": "A113",
            "Source_Alloy_ID": "A113-S02",
            "alloy_formula": "AlCrMoTaTi",
            "Al": 20,
            "Cr": 20,
            "Hf": 0,
            "Mo": 20,
            "Nb": 0,
            "Si": 0,
            "Ta": 20,
            "Ti": 20,
            "V": 0,
            "W": 0,
            "Zr": 0,
            "temperature": 1000,
            "time": 4,
            "specific_mass_change": 0.35,
            "source": "https://doi.org/10.1007/s11085-016-9696-y"
        },
        {
            "Alloy_ID": "A113",
            "Source_Alloy_ID": "A113-S02",
            "alloy_formula": "AlCrMoTaTi",
            "Al": 20,
            "Cr": 20,
            "Hf": 0,
            "Mo": 20,
            "Nb": 0,
            "Si": 0,
            "Ta": 20,
            "Ti": 20,
            "V": 0,
            "W": 0,
            "Zr": 0,
            "temperature": 1100,
            "time": 4,
            "specific_mass_change": 1.4,
            "source": "https://doi.org/10.1007/s11085-016-9696-y"
        },
        {
            "Alloy_ID": "A113",
            "Source_Alloy_ID": "A113-S02",
            "alloy_formula": "AlCrMoTaTi",
            "Al": 20,
            "Cr": 20,
            "Hf": 0,
            "Mo": 20,
            "Nb": 0,
            "Si": 0,
            "Ta": 20,
            "Ti": 20,
            "V": 0,
            "W": 0,
            "Zr": 0,
            "temperature": 1000,
            "time": 10,
            "specific_mass_change": 0.46,
            "source": "https://doi.org/10.1007/s11085-016-9696-y"
        },
        {
            "Alloy_ID": "A113",
            "Source_Alloy_ID": "A113-S02",
            "alloy_formula": "AlCrMoTaTi",
            "Al": 20,
            "Cr": 20,
            "Hf": 0,
            "Mo": 20,
            "Nb": 0,
            "Si": 0,
            "Ta": 20,
            "Ti": 20,
            "V": 0,
            "W": 0,
            "Zr": 0,
            "temperature": 1100,
            "time": 10,
            "specific_mass_change": 1.52,
            "source": "https://doi.org/10.1007/s11085-016-9696-y"
        },
        {
            "Alloy_ID": "A113",
            "Source_Alloy_ID": "A113-S02",
            "alloy_formula": "AlCrMoTaTi",
            "Al": 20,
            "Cr": 20,
            "Hf": 0,
            "Mo": 20,
            "Nb": 0,
            "Si": 0,
            "Ta": 20,
            "Ti": 20,
            "V": 0,
            "W": 0,
            "Zr": 0,
            "temperature": 1000,
            "time": 20,
            "specific_mass_change": 0.55,
            "source": "https://doi.org/10.1007/s11085-016-9696-y"
        },
        {
            "Alloy_ID": "A113",
            "Source_Alloy_ID": "A113-S02",
            "alloy_formula": "AlCrMoTaTi",
            "Al": 20,
            "Cr": 20,
            "Hf": 0,
            "Mo": 20,
            "Nb": 0,
            "Si": 0,
            "Ta": 20,
            "Ti": 20,
            "V": 0,
            "W": 0,
            "Zr": 0,
            "temperature": 1100,
            "time": 20,
            "specific_mass_change": 1.99,
            "source": "https://doi.org/10.1007/s11085-016-9696-y"
        },
        {
            "Alloy_ID": "A113",
            "Source_Alloy_ID": "A113-S03",
            "alloy_formula": "Al20CrMoTaTi",
            "Al": 20,
            "Cr": 20,
            "Hf": 0,
            "Mo": 20,
            "Nb": 0,
            "Si": 0,
            "Ta": 20,
            "Ti": 20,
            "V": 0,
            "W": 0,
            "Zr": 0,
            "temperature": 1200,
            "time": 3,
            "specific_mass_change": 2,
            "source": "https://doi.org/10.1007/s11085-021-10046-7"
        },
        {
            "Alloy_ID": "A113",
            "Source_Alloy_ID": "A113-S03",
            "alloy_formula": "Al20CrMoTaTi",
            "Al": 20,
            "Cr": 20,
            "Hf": 0,
            "Mo": 20,
            "Nb": 0,
            "Si": 0,
            "Ta": 20,
            "Ti": 20,
            "V": 0,
            "W": 0,
            "Zr": 0,
            "temperature": 1200,
            "time": 4,
            "specific_mass_change": 2.31,
            "source": "https://doi.org/10.1007/s11085-021-10046-7"
        },
        {
            "Alloy_ID": "A113",
            "Source_Alloy_ID": "A113-S03",
            "alloy_formula": "Al20CrMoTaTi",
            "Al": 20,
            "Cr": 20,
            "Hf": 0,
            "Mo": 20,
            "Nb": 0,
            "Si": 0,
            "Ta": 20,
            "Ti": 20,
            "V": 0,
            "W": 0,
            "Zr": 0,
            "temperature": 1200,
            "time": 10,
            "specific_mass_change": 3.54,
            "source": "https://doi.org/10.1007/s11085-021-10046-7"
        },
        {
            "Alloy_ID": "A113",
            "Source_Alloy_ID": "A113-S03",
            "alloy_formula": "Al20CrMoTaTi",
            "Al": 20,
            "Cr": 20,
            "Hf": 0,
            "Mo": 20,
            "Nb": 0,
            "Si": 0,
            "Ta": 20,
            "Ti": 20,
            "V": 0,
            "W": 0,
            "Zr": 0,
            "temperature": 1200,
            "time": 20,
            "specific_mass_change": 4.87,
            "source": "https://doi.org/10.1007/s11085-021-10046-7"
        },
        {
            "Alloy_ID": "A113",
            "Source_Alloy_ID": "A113-S04",
            "alloy_formula": "MoTaTiCrAl",
            "Al": 20,
            "Cr": 20,
            "Hf": 0,
            "Mo": 20,
            "Nb": 0,
            "Si": 0,
            "Ta": 20,
            "Ti": 20,
            "V": 0,
            "W": 0,
            "Zr": 0,
            "temperature": 1000,
            "time": 4,
            "specific_mass_change": 1.53,
            "source": "https://doi.org/10.1007/s40843-020-1332-2"
        },
        {
            "Alloy_ID": "A113",
            "Source_Alloy_ID": "A113-S05",
            "alloy_formula": "AlCrMoTaTi",
            "Al": 20,
            "Cr": 20,
            "Hf": 0,
            "Mo": 20,
            "Nb": 0,
            "Si": 0,
            "Ta": 20,
            "Ti": 20,
            "V": 0,
            "W": 0,
            "Zr": 0,
            "temperature": 1000,
            "time": 3,
            "specific_mass_change": 1.08,
            "source": "https://doi.org/10.1016/j.corsci.2019.108161"
        },
        {
            "Alloy_ID": "A113",
            "Source_Alloy_ID": "A113-S05",
            "alloy_formula": "AlCrMoTaTi",
            "Al": 20,
            "Cr": 20,
            "Hf": 0,
            "Mo": 20,
            "Nb": 0,
            "Si": 0,
            "Ta": 20,
            "Ti": 20,
            "V": 0,
            "W": 0,
            "Zr": 0,
            "temperature": 1000,
            "time": 4,
            "specific_mass_change": 1.22,
            "source": "https://doi.org/10.1016/j.corsci.2019.108161"
        },
        {
            "Alloy_ID": "A113",
            "Source_Alloy_ID": "A113-S05",
            "alloy_formula": "AlCrMoTaTi",
            "Al": 20,
            "Cr": 20,
            "Hf": 0,
            "Mo": 20,
            "Nb": 0,
            "Si": 0,
            "Ta": 20,
            "Ti": 20,
            "V": 0,
            "W": 0,
            "Zr": 0,
            "temperature": 1000,
            "time": 10,
            "specific_mass_change": 1.52,
            "source": "https://doi.org/10.1016/j.corsci.2019.108161"
        },
        {
            "Alloy_ID": "A113",
            "Source_Alloy_ID": "A113-S05",
            "alloy_formula": "AlCrMoTaTi",
            "Al": 20,
            "Cr": 20,
            "Hf": 0,
            "Mo": 20,
            "Nb": 0,
            "Si": 0,
            "Ta": 20,
            "Ti": 20,
            "V": 0,
            "W": 0,
            "Zr": 0,
            "temperature": 1000,
            "time": 20,
            "specific_mass_change": 1.67,
            "source": "https://doi.org/10.1016/j.corsci.2019.108161"
        },
        {
            "Alloy_ID": "A113",
            "Source_Alloy_ID": "A113-S05",
            "alloy_formula": "AlCrMoTaTi",
            "Al": 20,
            "Cr": 20,
            "Hf": 0,
            "Mo": 20,
            "Nb": 0,
            "Si": 0,
            "Ta": 20,
            "Ti": 20,
            "V": 0,
            "W": 0,
            "Zr": 0,
            "temperature": 1000,
            "time": 50,
            "specific_mass_change": 1.89,
            "source": "https://doi.org/10.1016/j.corsci.2019.108161"
        },
        {
            "Alloy_ID": "A113",
            "Source_Alloy_ID": "A113-S06",
            "alloy_formula": "TaMoCrTiAl",
            "Al": 20,
            "Cr": 20,
            "Hf": 0,
            "Mo": 20,
            "Nb": 0,
            "Si": 0,
            "Ta": 20,
            "Ti": 20,
            "V": 0,
            "W": 0,
            "Zr": 0,
            "temperature": 900,
            "time": 20,
            "specific_mass_change": 0.28,
            "source": "https://doi.org/10.1080/09603409.2017.1389115"
        },
        {
            "Alloy_ID": "A113",
            "Source_Alloy_ID": "A113-S06",
            "alloy_formula": "TaMoCrTiAl",
            "Al": 20,
            "Cr": 20,
            "Hf": 0,
            "Mo": 20,
            "Nb": 0,
            "Si": 0,
            "Ta": 20,
            "Ti": 20,
            "V": 0,
            "W": 0,
            "Zr": 0,
            "temperature": 1000,
            "time": 20,
            "specific_mass_change": 0.56,
            "source": "https://doi.org/10.1080/09603409.2017.1389115"
        },
        {
            "Alloy_ID": "A113",
            "Source_Alloy_ID": "A113-S06",
            "alloy_formula": "TaMoCrTiAl",
            "Al": 20,
            "Cr": 20,
            "Hf": 0,
            "Mo": 20,
            "Nb": 0,
            "Si": 0,
            "Ta": 20,
            "Ti": 20,
            "V": 0,
            "W": 0,
            "Zr": 0,
            "temperature": 1100,
            "time": 20,
            "specific_mass_change": 1.98,
            "source": "https://doi.org/10.1080/09603409.2017.1389115"
        },
        {
            "Alloy_ID": "A114",
            "Source_Alloy_ID": "A114-S01",
            "alloy_formula": "AlCrMoWTi",
            "Al": 20,
            "Cr": 20,
            "Hf": 0,
            "Mo": 20,
            "Nb": 0,
            "Si": 0,
            "Ta": 0,
            "Ti": 20,
            "V": 0,
            "W": 20,
            "Zr": 0,
            "temperature": 1000,
            "time": 3,
            "specific_mass_change": 3.49,
            "source": "https://doi.org/10.1007/s11085-016-9696-y"
        },
        {
            "Alloy_ID": "A114",
            "Source_Alloy_ID": "A114-S01",
            "alloy_formula": "AlCrMoWTi",
            "Al": 20,
            "Cr": 20,
            "Hf": 0,
            "Mo": 20,
            "Nb": 0,
            "Si": 0,
            "Ta": 0,
            "Ti": 20,
            "V": 0,
            "W": 20,
            "Zr": 0,
            "temperature": 1000,
            "time": 4,
            "specific_mass_change": 3.9,
            "source": "https://doi.org/10.1007/s11085-016-9696-y"
        },
        {
            "Alloy_ID": "A114",
            "Source_Alloy_ID": "A114-S01",
            "alloy_formula": "AlCrMoWTi",
            "Al": 20,
            "Cr": 20,
            "Hf": 0,
            "Mo": 20,
            "Nb": 0,
            "Si": 0,
            "Ta": 0,
            "Ti": 20,
            "V": 0,
            "W": 20,
            "Zr": 0,
            "temperature": 1000,
            "time": 10,
            "specific_mass_change": 5.29,
            "source": "https://doi.org/10.1007/s11085-016-9696-y"
        },
        {
            "Alloy_ID": "A114",
            "Source_Alloy_ID": "A114-S01",
            "alloy_formula": "AlCrMoWTi",
            "Al": 20,
            "Cr": 20,
            "Hf": 0,
            "Mo": 20,
            "Nb": 0,
            "Si": 0,
            "Ta": 0,
            "Ti": 20,
            "V": 0,
            "W": 20,
            "Zr": 0,
            "temperature": 1000,
            "time": 20,
            "specific_mass_change": 6.42,
            "source": "https://doi.org/10.1007/s11085-016-9696-y"
        },
        {
            "Alloy_ID": "A115",
            "Source_Alloy_ID": "A115-S01",
            "alloy_formula": "AlCrMoNbTi",
            "Al": 20,
            "Cr": 20,
            "Hf": 0,
            "Mo": 20,
            "Nb": 20,
            "Si": 0,
            "Ta": 0,
            "Ti": 20,
            "V": 0,
            "W": 0,
            "Zr": 0,
            "temperature": 900,
            "time": 3,
            "specific_mass_change": 0.15,
            "source": "http://dx.doi.org/10.1016/j.jallcom.2016.07.219"
        },
        {
            "Alloy_ID": "A115",
            "Source_Alloy_ID": "A115-S01",
            "alloy_formula": "AlCrMoNbTi",
            "Al": 20,
            "Cr": 20,
            "Hf": 0,
            "Mo": 20,
            "Nb": 20,
            "Si": 0,
            "Ta": 0,
            "Ti": 20,
            "V": 0,
            "W": 0,
            "Zr": 0,
            "temperature": 1000,
            "time": 3,
            "specific_mass_change": 0.58,
            "source": "http://dx.doi.org/10.1016/j.jallcom.2016.07.219"
        },
        {
            "Alloy_ID": "A115",
            "Source_Alloy_ID": "A115-S01",
            "alloy_formula": "AlCrMoNbTi",
            "Al": 20,
            "Cr": 20,
            "Hf": 0,
            "Mo": 20,
            "Nb": 20,
            "Si": 0,
            "Ta": 0,
            "Ti": 20,
            "V": 0,
            "W": 0,
            "Zr": 0,
            "temperature": 1100,
            "time": 3,
            "specific_mass_change": 1.38,
            "source": "http://dx.doi.org/10.1016/j.jallcom.2016.07.219"
        },
        {
            "Alloy_ID": "A115",
            "Source_Alloy_ID": "A115-S01",
            "alloy_formula": "AlCrMoNbTi",
            "Al": 20,
            "Cr": 20,
            "Hf": 0,
            "Mo": 20,
            "Nb": 20,
            "Si": 0,
            "Ta": 0,
            "Ti": 20,
            "V": 0,
            "W": 0,
            "Zr": 0,
            "temperature": 900,
            "time": 4,
            "specific_mass_change": 0.19,
            "source": "http://dx.doi.org/10.1016/j.jallcom.2016.07.219"
        },
        {
            "Alloy_ID": "A115",
            "Source_Alloy_ID": "A115-S01",
            "alloy_formula": "AlCrMoNbTi",
            "Al": 20,
            "Cr": 20,
            "Hf": 0,
            "Mo": 20,
            "Nb": 20,
            "Si": 0,
            "Ta": 0,
            "Ti": 20,
            "V": 0,
            "W": 0,
            "Zr": 0,
            "temperature": 1000,
            "time": 4,
            "specific_mass_change": 0.78,
            "source": "http://dx.doi.org/10.1016/j.jallcom.2016.07.219"
        },
        {
            "Alloy_ID": "A115",
            "Source_Alloy_ID": "A115-S01",
            "alloy_formula": "AlCrMoNbTi",
            "Al": 20,
            "Cr": 20,
            "Hf": 0,
            "Mo": 20,
            "Nb": 20,
            "Si": 0,
            "Ta": 0,
            "Ti": 20,
            "V": 0,
            "W": 0,
            "Zr": 0,
            "temperature": 1100,
            "time": 4,
            "specific_mass_change": 1.63,
            "source": "http://dx.doi.org/10.1016/j.jallcom.2016.07.219"
        },
        {
            "Alloy_ID": "A115",
            "Source_Alloy_ID": "A115-S01",
            "alloy_formula": "AlCrMoNbTi",
            "Al": 20,
            "Cr": 20,
            "Hf": 0,
            "Mo": 20,
            "Nb": 20,
            "Si": 0,
            "Ta": 0,
            "Ti": 20,
            "V": 0,
            "W": 0,
            "Zr": 0,
            "temperature": 900,
            "time": 10,
            "specific_mass_change": 0.32,
            "source": "http://dx.doi.org/10.1016/j.jallcom.2016.07.219"
        },
        {
            "Alloy_ID": "A115",
            "Source_Alloy_ID": "A115-S01",
            "alloy_formula": "AlCrMoNbTi",
            "Al": 20,
            "Cr": 20,
            "Hf": 0,
            "Mo": 20,
            "Nb": 20,
            "Si": 0,
            "Ta": 0,
            "Ti": 20,
            "V": 0,
            "W": 0,
            "Zr": 0,
            "temperature": 1000,
            "time": 10,
            "specific_mass_change": 1.75,
            "source": "http://dx.doi.org/10.1016/j.jallcom.2016.07.219"
        },
        {
            "Alloy_ID": "A115",
            "Source_Alloy_ID": "A115-S01",
            "alloy_formula": "AlCrMoNbTi",
            "Al": 20,
            "Cr": 20,
            "Hf": 0,
            "Mo": 20,
            "Nb": 20,
            "Si": 0,
            "Ta": 0,
            "Ti": 20,
            "V": 0,
            "W": 0,
            "Zr": 0,
            "temperature": 1100,
            "time": 10,
            "specific_mass_change": 3.33,
            "source": "http://dx.doi.org/10.1016/j.jallcom.2016.07.219"
        },
        {
            "Alloy_ID": "A115",
            "Source_Alloy_ID": "A115-S01",
            "alloy_formula": "AlCrMoNbTi",
            "Al": 20,
            "Cr": 20,
            "Hf": 0,
            "Mo": 20,
            "Nb": 20,
            "Si": 0,
            "Ta": 0,
            "Ti": 20,
            "V": 0,
            "W": 0,
            "Zr": 0,
            "temperature": 900,
            "time": 20,
            "specific_mass_change": 0.44,
            "source": "http://dx.doi.org/10.1016/j.jallcom.2016.07.219"
        },
        {
            "Alloy_ID": "A115",
            "Source_Alloy_ID": "A115-S01",
            "alloy_formula": "AlCrMoNbTi",
            "Al": 20,
            "Cr": 20,
            "Hf": 0,
            "Mo": 20,
            "Nb": 20,
            "Si": 0,
            "Ta": 0,
            "Ti": 20,
            "V": 0,
            "W": 0,
            "Zr": 0,
            "temperature": 1000,
            "time": 20,
            "specific_mass_change": 3.28,
            "source": "http://dx.doi.org/10.1016/j.jallcom.2016.07.219"
        },
        {
            "Alloy_ID": "A115",
            "Source_Alloy_ID": "A115-S01",
            "alloy_formula": "AlCrMoNbTi",
            "Al": 20,
            "Cr": 20,
            "Hf": 0,
            "Mo": 20,
            "Nb": 20,
            "Si": 0,
            "Ta": 0,
            "Ti": 20,
            "V": 0,
            "W": 0,
            "Zr": 0,
            "temperature": 1100,
            "time": 20,
            "specific_mass_change": 5.49,
            "source": "http://dx.doi.org/10.1016/j.jallcom.2016.07.219"
        },
        {
            "Alloy_ID": "A115",
            "Source_Alloy_ID": "A115-S01",
            "alloy_formula": "AlCrMoNbTi",
            "Al": 20,
            "Cr": 20,
            "Hf": 0,
            "Mo": 20,
            "Nb": 20,
            "Si": 0,
            "Ta": 0,
            "Ti": 20,
            "V": 0,
            "W": 0,
            "Zr": 0,
            "temperature": 1000,
            "time": 3,
            "specific_mass_change": 0.38,
            "source": "https://doi.org/10.1007/s11085-016-9696-y"
        },
        {
            "Alloy_ID": "A115",
            "Source_Alloy_ID": "A115-S01",
            "alloy_formula": "AlCrMoNbTi",
            "Al": 20,
            "Cr": 20,
            "Hf": 0,
            "Mo": 20,
            "Nb": 20,
            "Si": 0,
            "Ta": 0,
            "Ti": 20,
            "V": 0,
            "W": 0,
            "Zr": 0,
            "temperature": 1100,
            "time": 3,
            "specific_mass_change": 1.11,
            "source": "https://doi.org/10.1007/s11085-016-9696-y"
        },
        {
            "Alloy_ID": "A115",
            "Source_Alloy_ID": "A115-S01",
            "alloy_formula": "AlCrMoNbTi",
            "Al": 20,
            "Cr": 20,
            "Hf": 0,
            "Mo": 20,
            "Nb": 20,
            "Si": 0,
            "Ta": 0,
            "Ti": 20,
            "V": 0,
            "W": 0,
            "Zr": 0,
            "temperature": 1000,
            "time": 4,
            "specific_mass_change": 0.53,
            "source": "https://doi.org/10.1007/s11085-016-9696-y"
        },
        {
            "Alloy_ID": "A115",
            "Source_Alloy_ID": "A115-S01",
            "alloy_formula": "AlCrMoNbTi",
            "Al": 20,
            "Cr": 20,
            "Hf": 0,
            "Mo": 20,
            "Nb": 20,
            "Si": 0,
            "Ta": 0,
            "Ti": 20,
            "V": 0,
            "W": 0,
            "Zr": 0,
            "temperature": 1100,
            "time": 4,
            "specific_mass_change": 1.62,
            "source": "https://doi.org/10.1007/s11085-016-9696-y"
        },
        {
            "Alloy_ID": "A115",
            "Source_Alloy_ID": "A115-S01",
            "alloy_formula": "AlCrMoNbTi",
            "Al": 20,
            "Cr": 20,
            "Hf": 0,
            "Mo": 20,
            "Nb": 20,
            "Si": 0,
            "Ta": 0,
            "Ti": 20,
            "V": 0,
            "W": 0,
            "Zr": 0,
            "temperature": 1000,
            "time": 10,
            "specific_mass_change": 1.23,
            "source": "https://doi.org/10.1007/s11085-016-9696-y"
        },
        {
            "Alloy_ID": "A115",
            "Source_Alloy_ID": "A115-S01",
            "alloy_formula": "AlCrMoNbTi",
            "Al": 20,
            "Cr": 20,
            "Hf": 0,
            "Mo": 20,
            "Nb": 20,
            "Si": 0,
            "Ta": 0,
            "Ti": 20,
            "V": 0,
            "W": 0,
            "Zr": 0,
            "temperature": 1100,
            "time": 10,
            "specific_mass_change": 3.36,
            "source": "https://doi.org/10.1007/s11085-016-9696-y"
        },
        {
            "Alloy_ID": "A115",
            "Source_Alloy_ID": "A115-S01",
            "alloy_formula": "AlCrMoNbTi",
            "Al": 20,
            "Cr": 20,
            "Hf": 0,
            "Mo": 20,
            "Nb": 20,
            "Si": 0,
            "Ta": 0,
            "Ti": 20,
            "V": 0,
            "W": 0,
            "Zr": 0,
            "temperature": 1000,
            "time": 20,
            "specific_mass_change": 2.75,
            "source": "https://doi.org/10.1007/s11085-016-9696-y"
        },
        {
            "Alloy_ID": "A115",
            "Source_Alloy_ID": "A115-S01",
            "alloy_formula": "AlCrMoNbTi",
            "Al": 20,
            "Cr": 20,
            "Hf": 0,
            "Mo": 20,
            "Nb": 20,
            "Si": 0,
            "Ta": 0,
            "Ti": 20,
            "V": 0,
            "W": 0,
            "Zr": 0,
            "temperature": 1100,
            "time": 20,
            "specific_mass_change": 5.45,
            "source": "https://doi.org/10.1007/s11085-016-9696-y"
        },
        {
            "Alloy_ID": "A115",
            "Source_Alloy_ID": "A115-S01",
            "alloy_formula": "AlCrMoNbTi",
            "Al": 20,
            "Cr": 20,
            "Hf": 0,
            "Mo": 20,
            "Nb": 20,
            "Si": 0,
            "Ta": 0,
            "Ti": 20,
            "V": 0,
            "W": 0,
            "Zr": 0,
            "temperature": 1000,
            "time": 3,
            "specific_mass_change": 0.56,
            "source": "https://doi.org/10.1016/j.corsci.2019.108161"
        },
        {
            "Alloy_ID": "A115",
            "Source_Alloy_ID": "A115-S01",
            "alloy_formula": "AlCrMoNbTi",
            "Al": 20,
            "Cr": 20,
            "Hf": 0,
            "Mo": 20,
            "Nb": 20,
            "Si": 0,
            "Ta": 0,
            "Ti": 20,
            "V": 0,
            "W": 0,
            "Zr": 0,
            "temperature": 1000,
            "time": 4,
            "specific_mass_change": 0.75,
            "source": "https://doi.org/10.1016/j.corsci.2019.108161"
        },
        {
            "Alloy_ID": "A115",
            "Source_Alloy_ID": "A115-S01",
            "alloy_formula": "AlCrMoNbTi",
            "Al": 20,
            "Cr": 20,
            "Hf": 0,
            "Mo": 20,
            "Nb": 20,
            "Si": 0,
            "Ta": 0,
            "Ti": 20,
            "V": 0,
            "W": 0,
            "Zr": 0,
            "temperature": 1000,
            "time": 10,
            "specific_mass_change": 1.74,
            "source": "https://doi.org/10.1016/j.corsci.2019.108161"
        },
        {
            "Alloy_ID": "A115",
            "Source_Alloy_ID": "A115-S01",
            "alloy_formula": "AlCrMoNbTi",
            "Al": 20,
            "Cr": 20,
            "Hf": 0,
            "Mo": 20,
            "Nb": 20,
            "Si": 0,
            "Ta": 0,
            "Ti": 20,
            "V": 0,
            "W": 0,
            "Zr": 0,
            "temperature": 1000,
            "time": 20,
            "specific_mass_change": 3.22,
            "source": "https://doi.org/10.1016/j.corsci.2019.108161"
        },
        {
            "Alloy_ID": "A116",
            "Source_Alloy_ID": "A116-S01",
            "alloy_formula": "Al20Cr25Nb20Ti20Zr15",
            "Al": 20,
            "Cr": 25,
            "Hf": 0,
            "Mo": 0,
            "Nb": 20,
            "Si": 0,
            "Ta": 0,
            "Ti": 20,
            "V": 0,
            "W": 0,
            "Zr": 15,
            "temperature": 800,
            "time": 3,
            "specific_mass_change": 6.18,
            "source": "https://doi.org/10.1007/s11665-019-04177-x"
        },
        {
            "Alloy_ID": "A116",
            "Source_Alloy_ID": "A116-S01",
            "alloy_formula": "Al20Cr25Nb20Ti20Zr15",
            "Al": 20,
            "Cr": 25,
            "Hf": 0,
            "Mo": 0,
            "Nb": 20,
            "Si": 0,
            "Ta": 0,
            "Ti": 20,
            "V": 0,
            "W": 0,
            "Zr": 15,
            "temperature": 800,
            "time": 4,
            "specific_mass_change": 7.06,
            "source": "https://doi.org/10.1007/s11665-019-04177-x"
        },
        {
            "Alloy_ID": "A116",
            "Source_Alloy_ID": "A116-S01",
            "alloy_formula": "Al20Cr25Nb20Ti20Zr15",
            "Al": 20,
            "Cr": 25,
            "Hf": 0,
            "Mo": 0,
            "Nb": 20,
            "Si": 0,
            "Ta": 0,
            "Ti": 20,
            "V": 0,
            "W": 0,
            "Zr": 15,
            "temperature": 800,
            "time": 10,
            "specific_mass_change": 11.62,
            "source": "https://doi.org/10.1007/s11665-019-04177-x"
        },
        {
            "Alloy_ID": "A116",
            "Source_Alloy_ID": "A116-S01",
            "alloy_formula": "Al20Cr25Nb20Ti20Zr15",
            "Al": 20,
            "Cr": 25,
            "Hf": 0,
            "Mo": 0,
            "Nb": 20,
            "Si": 0,
            "Ta": 0,
            "Ti": 20,
            "V": 0,
            "W": 0,
            "Zr": 15,
            "temperature": 800,
            "time": 20,
            "specific_mass_change": 18.22,
            "source": "https://doi.org/10.1007/s11665-019-04177-x"
        },
        {
            "Alloy_ID": "A117",
            "Source_Alloy_ID": "A117-S01",
            "alloy_formula": "Al0.75CrTiMo",
            "Al": 20,
            "Cr": 26.66,
            "Hf": 0,
            "Mo": 26.66,
            "Nb": 0,
            "Si": 0,
            "Ta": 0,
            "Ti": 26.66,
            "V": 0,
            "W": 0,
            "Zr": 0,
            "temperature": 1000,
            "time": 4,
            "specific_mass_change": 6.5,
            "source": "https://doi.org/10.1007/s10853-020-05480-y"
        },
        {
            "Alloy_ID": "A118",
            "Source_Alloy_ID": "A118-S01",
            "alloy_formula": "TaMoCrTiAl",
            "Al": 20.2,
            "Cr": 19.8,
            "Hf": 0,
            "Mo": 19.5,
            "Nb": 0,
            "Si": 0,
            "Ta": 20.1,
            "Ti": 20.4,
            "V": 0,
            "W": 0,
            "Zr": 0,
            "temperature": 1200,
            "time": 20,
            "specific_mass_change": 4.9,
            "source": "https://doi.org/10.1016/j.corsci.2022.110885"
        },
        {
            "Alloy_ID": "A119",
            "Source_Alloy_ID": "A119-S01",
            "alloy_formula": "Mo0.5NbHf0.25CrTiAl",
            "Al": 21.05,
            "Cr": 21.05,
            "Hf": 5.26,
            "Mo": 10.53,
            "Nb": 21.05,
            "Si": 0,
            "Ta": 0,
            "Ti": 21.05,
            "V": 0,
            "W": 0,
            "Zr": 0,
            "temperature": 1200,
            "time": 4,
            "specific_mass_change": 7.5,
            "source": "https://doi.org/10.1088/2053-1591/ac8e50"
        },
        {
            "Alloy_ID": "A119",
            "Source_Alloy_ID": "A119-S01",
            "alloy_formula": "Mo0.5NbHf0.25CrTiAl",
            "Al": 21.05,
            "Cr": 21.05,
            "Hf": 5.26,
            "Mo": 10.53,
            "Nb": 21.05,
            "Si": 0,
            "Ta": 0,
            "Ti": 21.05,
            "V": 0,
            "W": 0,
            "Zr": 0,
            "temperature": 1200,
            "time": 50,
            "specific_mass_change": 77.5,
            "source": "https://doi.org/10.1088/2053-1591/ac8e50"
        },
        {
            "Alloy_ID": "A120",
            "Source_Alloy_ID": "A120-S01",
            "alloy_formula": "Al1.25Mo0.5NbTa0.5TiZr",
            "Al": 21.95,
            "Cr": 0,
            "Hf": 0,
            "Mo": 9.92,
