Repository: Tom-WCL/Dataset-of-oxidation-properties-of-refractory-alloys

# Database for Predicting Oxidation Resistance of Refractory High-Entropy Alloys

## Overview

This repository contains the experimental database used in the study *"Advancing Refractory High-Entropy Alloy Development with AI-Predictive Models for High-Temperature Oxidation Resistance"*. The database was designed to train and validate machine learning models for predicting specific mass change due to oxidation in Refractory High-Entropy Alloys (RHEAs) and Refractory Complex Concentrated Alloys (RCCAs). It is a valuable resource for researchers in materials science, particularly those focusing on high-temperature alloy applications.

File: alloy_oxidation_886_202406_with_metadata.json (part 9 of 12)
{
            "Nb": 19.75,
            "Si": 0,
            "Ta": 11.02,
            "Ti": 18.78,
            "V": 0,
            "W": 0,
            "Zr": 18.58,
            "temperature": 900,
            "time": 4,
            "specific_mass_change": 4.4,
            "source": "https://doi.org/10.1016/j.ijrmhm.2022.105812"
        },
        {
            "Alloy_ID": "A120",
            "Source_Alloy_ID": "A120-S01",
            "alloy_formula": "Al1.25Mo0.5NbTa0.5TiZr",
            "Al": 21.95,
            "Cr": 0,
            "Hf": 0,
            "Mo": 9.92,
            "Nb": 19.75,
            "Si": 0,
            "Ta": 11.02,
            "Ti": 18.78,
            "V": 0,
            "W": 0,
            "Zr": 18.58,
            "temperature": 1000,
            "time": 4,
            "specific_mass_change": 9.9,
            "source": "https://doi.org/10.1016/j.ijrmhm.2022.105812"
        },
        {
            "Alloy_ID": "A120",
            "Source_Alloy_ID": "A120-S01",
            "alloy_formula": "Al1.25Mo0.5NbTa0.5TiZr",
            "Al": 21.95,
            "Cr": 0,
            "Hf": 0,
            "Mo": 9.92,
            "Nb": 19.75,
            "Si": 0,
            "Ta": 11.02,
            "Ti": 18.78,
            "V": 0,
            "W": 0,
            "Zr": 18.58,
            "temperature": 900,
            "time": 20,
            "specific_mass_change": 10.8,
            "source": "https://doi.org/10.1016/j.ijrmhm.2022.105812"
        },
        {
            "Alloy_ID": "A120",
            "Source_Alloy_ID": "A120-S01",
            "alloy_formula": "Al1.25Mo0.5NbTa0.5TiZr",
            "Al": 21.95,
            "Cr": 0,
            "Hf": 0,
            "Mo": 9.92,
            "Nb": 19.75,
            "Si": 0,
            "Ta": 11.02,
            "Ti": 18.78,
            "V": 0,
            "W": 0,
            "Zr": 18.58,
            "temperature": 1000,
            "time": 20,
            "specific_mass_change": 28.3,
            "source": "https://doi.org/10.1016/j.ijrmhm.2022.105812"
        },
        {
            "Alloy_ID": "A120",
            "Source_Alloy_ID": "A120-S01",
            "alloy_formula": "Al1.25Mo0.5NbTa0.5TiZr",
            "Al": 21.95,
            "Cr": 0,
            "Hf": 0,
            "Mo": 9.92,
            "Nb": 19.75,
            "Si": 0,
            "Ta": 11.02,
            "Ti": 18.78,
            "V": 0,
            "W": 0,
            "Zr": 18.58,
            "temperature": 900,
            "time": 50,
            "specific_mass_change": 25,
            "source": "https://doi.org/10.1016/j.ijrmhm.2022.105812"
        },
        {
            "Alloy_ID": "A120",
            "Source_Alloy_ID": "A120-S01",
            "alloy_formula": "Al1.25Mo0.5NbTa0.5TiZr",
            "Al": 21.95,
            "Cr": 0,
            "Hf": 0,
            "Mo": 9.92,
            "Nb": 19.75,
            "Si": 0,
            "Ta": 11.02,
            "Ti": 18.78,
            "V": 0,
            "W": 0,
            "Zr": 18.58,
            "temperature": 1000,
            "time": 50,
            "specific_mass_change": 82.6,
            "source": "https://doi.org/10.1016/j.ijrmhm.2022.105812"
        },
        {
            "Alloy_ID": "A121",
            "Source_Alloy_ID": "A121-S01",
            "alloy_formula": "TaMoCrTi10Al",
            "Al": 22.3,
            "Cr": 22.6,
            "Hf": 0,
            "Mo": 22.4,
            "Nb": 0,
            "Si": 0,
            "Ta": 22.6,
            "Ti": 10.1,
            "V": 0,
            "W": 0,
            "Zr": 0,
            "temperature": 1200,
            "time": 20,
            "specific_mass_change": 5.8,
            "source": "https://doi.org/10.1016/j.corsci.2022.110885"
        },
        {
            "Alloy_ID": "A122",
            "Source_Alloy_ID": "A122-S01",
            "alloy_formula": "Ti23Al",
            "Al": 23,
            "Cr": 0,
            "Hf": 0,
            "Mo": 0,
            "Nb": 0,
            "Si": 0,
            "Ta": 0,
            "Ti": 77,
            "V": 0,
            "W": 0,
            "Zr": 0,
            "temperature": 900,
            "time": 3,
            "specific_mass_change": 8.13,
            "source": "https://doi.org/10.1023/A:1018839511102"
        },
        {
            "Alloy_ID": "A122",
            "Source_Alloy_ID": "A122-S01",
            "alloy_formula": "Ti23Al",
            "Al": 23,
            "Cr": 0,
            "Hf": 0,
            "Mo": 0,
            "Nb": 0,
            "Si": 0,
            "Ta": 0,
            "Ti": 77,
            "V": 0,
            "W": 0,
            "Zr": 0,
            "temperature": 900,
            "time": 4,
            "specific_mass_change": 9.58,
            "source": "https://doi.org/10.1023/A:1018839511102"
        },
        {
            "Alloy_ID": "A122",
            "Source_Alloy_ID": "A122-S01",
            "alloy_formula": "Ti23Al",
            "Al": 23,
            "Cr": 0,
            "Hf": 0,
            "Mo": 0,
            "Nb": 0,
            "Si": 0,
            "Ta": 0,
            "Ti": 77,
            "V": 0,
            "W": 0,
            "Zr": 0,
            "temperature": 900,
            "time": 10,
            "specific_mass_change": 14.8,
            "source": "https://doi.org/10.1023/A:1018839511102"
        },
        {
            "Alloy_ID": "A122",
            "Source_Alloy_ID": "A122-S01",
            "alloy_formula": "Ti23Al",
            "Al": 23,
            "Cr": 0,
            "Hf": 0,
            "Mo": 0,
            "Nb": 0,
            "Si": 0,
            "Ta": 0,
            "Ti": 77,
            "V": 0,
            "W": 0,
            "Zr": 0,
            "temperature": 900,
            "time": 20,
            "specific_mass_change": 16.47,
            "source": "https://doi.org/10.1023/A:1018839511102"
        },
        {
            "Alloy_ID": "A122",
            "Source_Alloy_ID": "A122-S01",
            "alloy_formula": "Ti23Al",
            "Al": 23,
            "Cr": 0,
            "Hf": 0,
            "Mo": 0,
            "Nb": 0,
            "Si": 0,
            "Ta": 0,
            "Ti": 77,
            "V": 0,
            "W": 0,
            "Zr": 0,
            "temperature": 900,
            "time": 50,
            "specific_mass_change": 22.51,
            "source": "https://doi.org/10.1023/A:1018839511102"
        },
        {
            "Alloy_ID": "A122",
            "Source_Alloy_ID": "A122-S01",
            "alloy_formula": "Ti23Al",
            "Al": 23,
            "Cr": 0,
            "Hf": 0,
            "Mo": 0,
            "Nb": 0,
            "Si": 0,
            "Ta": 0,
            "Ti": 77,
            "V": 0,
            "W": 0,
            "Zr": 0,
            "temperature": 900,
            "time": 100,
            "specific_mass_change": 26.33,
            "source": "https://doi.org/10.1023/A:1018839511102"
        },
        {
            "Alloy_ID": "A123",
            "Source_Alloy_ID": "A123-S01",
            "alloy_formula": "Al23Cr20Nb15Ti32Zr10",
            "Al": 23,
            "Cr": 20,
            "Hf": 0,
            "Mo": 0,
            "Nb": 15,
            "Si": 0,
            "Ta": 0,
            "Ti": 32,
            "V": 0,
            "W": 0,
            "Zr": 10,
            "temperature": 800,
            "time": 20,
            "specific_mass_change": 2,
            "source": "https://doi.org/10.1016/j.corsci.2022.110464"
        },
        {
            "Alloy_ID": "A124",
            "Source_Alloy_ID": "A124-S01",
            "alloy_formula": "AlNbTiVZr0.25",
            "Al": 23.53,
            "Cr": 0,
            "Hf": 0,
            "Mo": 0,
            "Nb": 23.53,
            "Si": 0,
            "Ta": 0,
            "Ti": 23.53,
            "V": 23.53,
            "W": 0,
            "Zr": 5.88,
            "temperature": 600,
            "time": 3,
            "specific_mass_change": 1.21,
            "source": "https://doi.org/10.3390/ma11122526"
        },
        {
            "Alloy_ID": "A124",
            "Source_Alloy_ID": "A124-S01",
            "alloy_formula": "AlNbTiVZr0.25",
            "Al": 23.53,
            "Cr": 0,
            "Hf": 0,
            "Mo": 0,
            "Nb": 23.53,
            "Si": 0,
            "Ta": 0,
            "Ti": 23.53,
            "V": 23.53,
            "W": 0,
            "Zr": 5.88,
            "temperature": 700,
            "time": 3,
            "specific_mass_change": 3.43,
            "source": "https://doi.org/10.3390/ma11122526"
        },
        {
            "Alloy_ID": "A124",
            "Source_Alloy_ID": "A124-S01",
            "alloy_formula": "AlNbTiVZr0.25",
            "Al": 23.53,
            "Cr": 0,
            "Hf": 0,
            "Mo": 0,
            "Nb": 23.53,
            "Si": 0,
            "Ta": 0,
            "Ti": 23.53,
            "V": 23.53,
            "W": 0,
            "Zr": 5.88,
            "temperature": 800,
            "time": 3,
            "specific_mass_change": 5.45,
            "source": "https://doi.org/10.3390/ma11122526"
        },
        {
            "Alloy_ID": "A124",
            "Source_Alloy_ID": "A124-S01",
            "alloy_formula": "AlNbTiVZr0.25",
            "Al": 23.53,
            "Cr": 0,
            "Hf": 0,
            "Mo": 0,
            "Nb": 23.53,
            "Si": 0,
            "Ta": 0,
            "Ti": 23.53,
            "V": 23.53,
            "W": 0,
            "Zr": 5.88,
            "temperature": 900,
            "time": 3,
            "specific_mass_change": 45.33,
            "source": "https://doi.org/10.3390/ma11122526"
        },
        {
            "Alloy_ID": "A124",
            "Source_Alloy_ID": "A124-S01",
            "alloy_formula": "AlNbTiVZr0.25",
            "Al": 23.53,
            "Cr": 0,
            "Hf": 0,
            "Mo": 0,
            "Nb": 23.53,
            "Si": 0,
            "Ta": 0,
            "Ti": 23.53,
            "V": 23.53,
            "W": 0,
            "Zr": 5.88,
            "temperature": 600,
            "time": 4,
            "specific_mass_change": 1.42,
            "source": "https://doi.org/10.3390/ma11122526"
        },
        {
            "Alloy_ID": "A124",
            "Source_Alloy_ID": "A124-S01",
            "alloy_formula": "AlNbTiVZr0.25",
            "Al": 23.53,
            "Cr": 0,
            "Hf": 0,
            "Mo": 0,
            "Nb": 23.53,
            "Si": 0,
            "Ta": 0,
            "Ti": 23.53,
            "V": 23.53,
            "W": 0,
            "Zr": 5.88,
            "temperature": 700,
            "time": 4,
            "specific_mass_change": 3.84,
            "source": "https://doi.org/10.3390/ma11122526"
        },
        {
            "Alloy_ID": "A124",
            "Source_Alloy_ID": "A124-S01",
            "alloy_formula": "AlNbTiVZr0.25",
            "Al": 23.53,
            "Cr": 0,
            "Hf": 0,
            "Mo": 0,
            "Nb": 23.53,
            "Si": 0,
            "Ta": 0,
            "Ti": 23.53,
            "V": 23.53,
            "W": 0,
            "Zr": 5.88,
            "temperature": 800,
            "time": 4,
            "specific_mass_change": 7.06,
            "source": "https://doi.org/10.3390/ma11122526"
        },
        {
            "Alloy_ID": "A124",
            "Source_Alloy_ID": "A124-S01",
            "alloy_formula": "AlNbTiVZr0.25",
            "Al": 23.53,
            "Cr": 0,
            "Hf": 0,
            "Mo": 0,
            "Nb": 23.53,
            "Si": 0,
            "Ta": 0,
            "Ti": 23.53,
            "V": 23.53,
            "W": 0,
            "Zr": 5.88,
            "temperature": 900,
            "time": 4,
            "specific_mass_change": 54.8,
            "source": "https://doi.org/10.3390/ma11122526"
        },
        {
            "Alloy_ID": "A124",
            "Source_Alloy_ID": "A124-S01",
            "alloy_formula": "AlNbTiVZr0.25",
            "Al": 23.53,
            "Cr": 0,
            "Hf": 0,
            "Mo": 0,
            "Nb": 23.53,
            "Si": 0,
            "Ta": 0,
            "Ti": 23.53,
            "V": 23.53,
            "W": 0,
            "Zr": 5.88,
            "temperature": 600,
            "time": 10,
            "specific_mass_change": 1.83,
            "source": "https://doi.org/10.3390/ma11122526"
        },
        {
            "Alloy_ID": "A124",
            "Source_Alloy_ID": "A124-S01",
            "alloy_formula": "AlNbTiVZr0.25",
            "Al": 23.53,
            "Cr": 0,
            "Hf": 0,
            "Mo": 0,
            "Nb": 23.53,
            "Si": 0,
            "Ta": 0,
            "Ti": 23.53,
            "V": 23.53,
            "W": 0,
            "Zr": 5.88,
            "temperature": 700,
            "time": 10,
            "specific_mass_change": 7.27,
            "source": "https://doi.org/10.3390/ma11122526"
        },
        {
            "Alloy_ID": "A124",
            "Source_Alloy_ID": "A124-S01",
            "alloy_formula": "AlNbTiVZr0.25",
            "Al": 23.53,
            "Cr": 0,
            "Hf": 0,
            "Mo": 0,
            "Nb": 23.53,
            "Si": 0,
            "Ta": 0,
            "Ti": 23.53,
            "V": 23.53,
            "W": 0,
            "Zr": 5.88,
            "temperature": 800,
            "time": 10,
            "specific_mass_change": 14.73,
            "source": "https://doi.org/10.3390/ma11122526"
        },
        {
            "Alloy_ID": "A124",
            "Source_Alloy_ID": "A124-S01",
            "alloy_formula": "AlNbTiVZr0.25",
            "Al": 23.53,
            "Cr": 0,
            "Hf": 0,
            "Mo": 0,
            "Nb": 23.53,
            "Si": 0,
            "Ta": 0,
            "Ti": 23.53,
            "V": 23.53,
            "W": 0,
            "Zr": 5.88,
            "temperature": 900,
            "time": 10,
            "specific_mass_change": 98.33,
            "source": "https://doi.org/10.3390/ma11122526"
        },
        {
            "Alloy_ID": "A124",
            "Source_Alloy_ID": "A124-S01",
            "alloy_formula": "AlNbTiVZr0.25",
            "Al": 23.53,
            "Cr": 0,
            "Hf": 0,
            "Mo": 0,
            "Nb": 23.53,
            "Si": 0,
            "Ta": 0,
            "Ti": 23.53,
            "V": 23.53,
            "W": 0,
            "Zr": 5.88,
            "temperature": 600,
            "time": 20,
            "specific_mass_change": 2.39,
            "source": "https://doi.org/10.3390/ma11122526"
        },
        {
            "Alloy_ID": "A124",
            "Source_Alloy_ID": "A124-S01",
            "alloy_formula": "AlNbTiVZr0.25",
            "Al": 23.53,
            "Cr": 0,
            "Hf": 0,
            "Mo": 0,
            "Nb": 23.53,
            "Si": 0,
            "Ta": 0,
            "Ti": 23.53,
            "V": 23.53,
            "W": 0,
            "Zr": 5.88,
            "temperature": 700,
            "time": 20,
            "specific_mass_change": 10.75,
            "source": "https://doi.org/10.3390/ma11122526"
        },
        {
            "Alloy_ID": "A124",
            "Source_Alloy_ID": "A124-S01",
            "alloy_formula": "AlNbTiVZr0.25",
            "Al": 23.53,
            "Cr": 0,
            "Hf": 0,
            "Mo": 0,
            "Nb": 23.53,
            "Si": 0,
            "Ta": 0,
            "Ti": 23.53,
            "V": 23.53,
            "W": 0,
            "Zr": 5.88,
            "temperature": 800,
            "time": 20,
            "specific_mass_change": 24.06,
            "source": "https://doi.org/10.3390/ma11122526"
        },
        {
            "Alloy_ID": "A124",
            "Source_Alloy_ID": "A124-S01",
            "alloy_formula": "AlNbTiVZr0.25",
            "Al": 23.53,
            "Cr": 0,
            "Hf": 0,
            "Mo": 0,
            "Nb": 23.53,
            "Si": 0,
            "Ta": 0,
            "Ti": 23.53,
            "V": 23.53,
            "W": 0,
            "Zr": 5.88,
            "temperature": 900,
            "time": 20,
            "specific_mass_change": 148.6,
            "source": "https://doi.org/10.3390/ma11122526"
        },
        {
            "Alloy_ID": "A124",
            "Source_Alloy_ID": "A124-S01",
            "alloy_formula": "AlNbTiVZr0.25",
            "Al": 23.53,
            "Cr": 0,
            "Hf": 0,
            "Mo": 0,
            "Nb": 23.53,
            "Si": 0,
            "Ta": 0,
            "Ti": 23.53,
            "V": 23.53,
            "W": 0,
            "Zr": 5.88,
            "temperature": 600,
            "time": 50,
            "specific_mass_change": 4.13,
            "source": "https://doi.org/10.3390/ma11122526"
        },
        {
            "Alloy_ID": "A124",
            "Source_Alloy_ID": "A124-S01",
            "alloy_formula": "AlNbTiVZr0.25",
            "Al": 23.53,
            "Cr": 0,
            "Hf": 0,
            "Mo": 0,
            "Nb": 23.53,
            "Si": 0,
            "Ta": 0,
            "Ti": 23.53,
            "V": 23.53,
            "W": 0,
            "Zr": 5.88,
            "temperature": 700,
            "time": 50,
            "specific_mass_change": 23.27,
            "source": "https://doi.org/10.3390/ma11122526"
        },
        {
            "Alloy_ID": "A124",
            "Source_Alloy_ID": "A124-S01",
            "alloy_formula": "AlNbTiVZr0.25",
            "Al": 23.53,
            "Cr": 0,
            "Hf": 0,
            "Mo": 0,
            "Nb": 23.53,
            "Si": 0,
            "Ta": 0,
            "Ti": 23.53,
            "V": 23.53,
            "W": 0,
            "Zr": 5.88,
            "temperature": 800,
            "time": 50,
            "specific_mass_change": 54.29,
            "source": "https://doi.org/10.3390/ma11122526"
        },
        {
            "Alloy_ID": "A124",
            "Source_Alloy_ID": "A124-S01",
            "alloy_formula": "AlNbTiVZr0.25",
            "Al": 23.53,
            "Cr": 0,
            "Hf": 0,
            "Mo": 0,
            "Nb": 23.53,
            "Si": 0,
            "Ta": 0,
            "Ti": 23.53,
            "V": 23.53,
            "W": 0,
            "Zr": 5.88,
            "temperature": 900,
            "time": 50,
            "specific_mass_change": 222.3,
            "source": "https://doi.org/10.3390/ma11122526"
        },
        {
            "Alloy_ID": "A124",
            "Source_Alloy_ID": "A124-S01",
            "alloy_formula": "AlNbTiVZr0.25",
            "Al": 23.53,
            "Cr": 0,
            "Hf": 0,
            "Mo": 0,
            "Nb": 23.53,
            "Si": 0,
            "Ta": 0,
            "Ti": 23.53,
            "V": 23.53,
            "W": 0,
            "Zr": 5.88,
            "temperature": 600,
            "time": 100,
            "specific_mass_change": 7.45,
            "source": "https://doi.org/10.3390/ma11122526"
        },
        {
            "Alloy_ID": "A124",
            "Source_Alloy_ID": "A124-S01",
            "alloy_formula": "AlNbTiVZr0.25",
            "Al": 23.53,
            "Cr": 0,
            "Hf": 0,
            "Mo": 0,
            "Nb": 23.53,
            "Si": 0,
            "Ta": 0,
            "Ti": 23.53,
            "V": 23.53,
            "W": 0,
            "Zr": 5.88,
            "temperature": 700,
            "time": 100,
            "specific_mass_change": 38.28,
            "source": "https://doi.org/10.3390/ma11122526"
        },
        {
            "Alloy_ID": "A124",
            "Source_Alloy_ID": "A124-S01",
            "alloy_formula": "AlNbTiVZr0.25",
            "Al": 23.53,
            "Cr": 0,
            "Hf": 0,
            "Mo": 0,
            "Nb": 23.53,
            "Si": 0,
            "Ta": 0,
            "Ti": 23.53,
            "V": 23.53,
            "W": 0,
            "Zr": 5.88,
            "temperature": 800,
            "time": 100,
            "specific_mass_change": 107.78,
            "source": "https://doi.org/10.3390/ma11122526"
        },
        {
            "Alloy_ID": "A125",
            "Source_Alloy_ID": "A125-S01",
            "alloy_formula": "Al1.5Mo0.5NbTa0.5TiZr",
            "Al": 24.58,
            "Cr": 0,
            "Hf": 0,
            "Mo": 9.62,
            "Nb": 19.06,
            "Si": 0,
            "Ta": 10.74,
            "Ti": 17.98,
            "V": 0,
            "W": 0,
            "Zr": 18.02,
            "temperature": 900,
            "time": 4,
            "specific_mass_change": 3.7,
            "source": "https://doi.org/10.1016/j.ijrmhm.2022.105812"
        },
        {
            "Alloy_ID": "A125",
            "Source_Alloy_ID": "A125-S01",
            "alloy_formula": "Al1.5Mo0.5NbTa0.5TiZr",
            "Al": 24.58,
            "Cr": 0,
            "Hf": 0,
            "Mo": 9.62,
            "Nb": 19.06,
            "Si": 0,
            "Ta": 10.74,
            "Ti": 17.98,
            "V": 0,
            "W": 0,
            "Zr": 18.02,
            "temperature": 1000,
            "time": 4,
            "specific_mass_change": 9.1,
            "source": "https://doi.org/10.1016/j.ijrmhm.2022.105812"
        },
        {
            "Alloy_ID": "A125",
            "Source_Alloy_ID": "A125-S01",
            "alloy_formula": "Al1.5Mo0.5NbTa0.5TiZr",
            "Al": 24.58,
            "Cr": 0,
            "Hf": 0,
            "Mo": 9.62,
            "Nb": 19.06,
            "Si": 0,
            "Ta": 10.74,
            "Ti": 17.98,
            "V": 0,
            "W": 0,
            "Zr": 18.02,
            "temperature": 900,
            "time": 20,
            "specific_mass_change": 10.3,
            "source": "https://doi.org/10.1016/j.ijrmhm.2022.105812"
        },
        {
            "Alloy_ID": "A125",
            "Source_Alloy_ID": "A125-S01",
            "alloy_formula": "Al1.5Mo0.5NbTa0.5TiZr",
            "Al": 24.58,
            "Cr": 0,
            "Hf": 0,
            "Mo": 9.62,
            "Nb": 19.06,
            "Si": 0,
            "Ta": 10.74,
            "Ti": 17.98,
            "V": 0,
            "W": 0,
            "Zr": 18.02,
            "temperature": 1000,
            "time": 20,
            "specific_mass_change": 26.4,
            "source": "https://doi.org/10.1016/j.ijrmhm.2022.105812"
        },
        {
            "Alloy_ID": "A125",
            "Source_Alloy_ID": "A125-S01",
            "alloy_formula": "Al1.5Mo0.5NbTa0.5TiZr",
            "Al": 24.58,
            "Cr": 0,
            "Hf": 0,
            "Mo": 9.62,
            "Nb": 19.06,
            "Si": 0,
            "Ta": 10.74,
            "Ti": 17.98,
            "V": 0,
            "W": 0,
            "Zr": 18.02,
            "temperature": 900,
            "time": 50,
            "specific_mass_change": 21.9,
            "source": "https://doi.org/10.1016/j.ijrmhm.2022.105812"
        },
        {
            "Alloy_ID": "A125",
            "Source_Alloy_ID": "A125-S01",
            "alloy_formula": "Al1.5Mo0.5NbTa0.5TiZr",
            "Al": 24.58,
            "Cr": 0,
            "Hf": 0,
            "Mo": 9.62,
            "Nb": 19.06,
            "Si": 0,
            "Ta": 10.74,
            "Ti": 17.98,
            "V": 0,
            "W": 0,
            "Zr": 18.02,
            "temperature": 1000,
            "time": 50,
            "specific_mass_change": 71.2,
            "source": "https://doi.org/10.1016/j.ijrmhm.2022.105812"
        },
        {
            "Alloy_ID": "A126",
            "Source_Alloy_ID": "A126-S01",
            "alloy_formula": "AlNbTiZr",
            "Al": 25,
            "Cr": 0,
            "Hf": 0,
            "Mo": 0,
            "Nb": 25,
            "Si": 0,
            "Ta": 0,
            "Ti": 25,
            "V": 0,
            "W": 0,
            "Zr": 25,
            "temperature": 600,
            "time": 3,
            "specific_mass_change": 0.2,
            "source": "https://doi.org/10.1016/j.intermet.2018.05.015"
        },
        {
            "Alloy_ID": "A126",
            "Source_Alloy_ID": "A126-S01",
            "alloy_formula": "AlNbTiZr",
            "Al": 25,
            "Cr": 0,
            "Hf": 0,
            "Mo": 0,
            "Nb": 25,
            "Si": 0,
            "Ta": 0,
            "Ti": 25,
            "V": 0,
            "W": 0,
            "Zr": 25,
            "temperature": 700,
            "time": 3,
            "specific_mass_change": 0.61,
            "source": "https://doi.org/10.1016/j.intermet.2018.05.015"
        },
        {
            "Alloy_ID": "A126",
            "Source_Alloy_ID": "A126-S01",
            "alloy_formula": "AlNbTiZr",
            "Al": 25,
            "Cr": 0,
            "Hf": 0,
            "Mo": 0,
            "Nb": 25,
            "Si": 0,
            "Ta": 0,
            "Ti": 25,
            "V": 0,
            "W": 0,
            "Zr": 25,
            "temperature": 800,
            "time": 3,
            "specific_mass_change": 1.04,
            "source": "https://doi.org/10.1016/j.intermet.2018.05.015"
        },
        {
            "Alloy_ID": "A126",
            "Source_Alloy_ID": "A126-S01",
            "alloy_formula": "AlNbTiZr",
            "Al": 25,
            "Cr": 0,
            "Hf": 0,
            "Mo": 0,
            "Nb": 25,
            "Si": 0,
            "Ta": 0,
            "Ti": 25,
            "V": 0,
            "W": 0,
            "Zr": 25,
            "temperature": 900,
            "time": 3,
            "specific_mass_change": 7.02,
            "source": "https://doi.org/10.1016/j.intermet.2018.05.015"
        },
        {
            "Alloy_ID": "A126",
            "Source_Alloy_ID": "A126-S01",
            "alloy_formula": "AlNbTiZr",
            "Al": 25,
            "Cr": 0,
            "Hf": 0,
            "Mo": 0,
            "Nb": 25,
            "Si": 0,
            "Ta": 0,
            "Ti": 25,
            "V": 0,
            "W": 0,
            "Zr": 25,
            "temperature": 1000,
            "time": 3,
            "specific_mass_change": 13.69,
            "source": "https://doi.org/10.1016/j.intermet.2018.05.015"
        },
        {
            "Alloy_ID": "A127",
            "Source_Alloy_ID": "A127-S01",
            "alloy_formula": "MoTaTiAl",
            "Al": 25,
            "Cr": 0,
            "Hf": 0,
            "Mo": 25,
            "Nb": 0,
            "Si": 0,
            "Ta": 25,
            "Ti": 25,
            "V": 0,
            "W": 0,
            "Zr": 0,
            "temperature": 1000,
            "time": 4,
            "specific_mass_change": 2.24,
            "source": "https://doi.org/10.1007/s40843-020-1332-2"
        },
        {
            "Alloy_ID": "A128",
            "Source_Alloy_ID": "A128-S01",
            "alloy_formula": "TaMoCrAl",
            "Al": 25,
            "Cr": 24.8,
            "Hf": 0,
            "Mo": 25.3,
            "Nb": 0,
            "Si": 0,
            "Ta": 24.9,
            "Ti": 0,
            "V": 0,
            "W": 0,
            "Zr": 0,
            "temperature": 1200,
            "time": 20,
            "specific_mass_change": 0.6,
            "source": "https://doi.org/10.1016/j.corsci.2022.110885"
        },
        {
            "Alloy_ID": "A129",
            "Source_Alloy_ID": "A129-S01",
            "alloy_formula": "WTaAlCr",
            "Al": 25,
            "Cr": 25,
            "Hf": 0,
            "Mo": 0,
            "Nb": 0,
            "Si": 0,
            "Ta": 25,
            "Ti": 0,
            "V": 0,
            "W": 25,
            "Zr": 0,
            "temperature": 1000,
            "time": 4,
            "specific_mass_change": 6.8,
            "source": "https://doi.org/10.1016/j.jallcom.2021.162733"
        },
        {
            "Alloy_ID": "A129",
            "Source_Alloy_ID": "A129-S01",
            "alloy_formula": "WTaAlCr",
            "Al": 25,
            "Cr": 25,
            "Hf": 0,
            "Mo": 0,
            "Nb": 0,
            "Si": 0,
            "Ta": 25,
            "Ti": 0,
            "V": 0,
            "W": 25,
            "Zr": 0,
            "temperature": 1000,
            "time": 10,
            "specific_mass_change": 17.55,
            "source": "https://doi.org/10.1016/j.jallcom.2021.162733"
        },
        {
            "Alloy_ID": "A130",
            "Source_Alloy_ID": "A130-S01",
            "alloy_formula": "AlCrMoTa",
            "Al": 25,
            "Cr": 25,
            "Hf": 0,
            "Mo": 25,
            "Nb": 0,
            "Si": 0,
            "Ta": 25,
            "Ti": 0,
            "V": 0,
            "W": 0,
            "Zr": 0,
            "temperature": 1000,
            "time": 10,
            "specific_mass_change": 0.12,
            "source": "https://doi.org/10.1016/j.corsci.2019.108161"
        },
        {
            "Alloy_ID": "A130",
            "Source_Alloy_ID": "A130-S01",
            "alloy_formula": "AlCrMoTa",
            "Al": 25,
            "Cr": 25,
            "Hf": 0,
            "Mo": 25,
            "Nb": 0,
            "Si": 0,
            "Ta": 25,
            "Ti": 0,
            "V": 0,
            "W": 0,
            "Zr": 0,
            "temperature": 1000,
            "time": 20,
            "specific_mass_change": 0.29,
            "source": "https://doi.org/10.1016/j.corsci.2019.108161"
        },
        {
            "Alloy_ID": "A130",
            "Source_Alloy_ID": "A130-S01",
            "alloy_formula": "AlCrMoTa",
            "Al": 25,
            "Cr": 25,
            "Hf": 0,
            "Mo": 25,
            "Nb": 0,
            "Si": 0,
            "Ta": 25,
            "Ti": 0,
            "V": 0,
            "W": 0,
            "Zr": 0,
            "temperature": 1000,
            "time": 50,
            "specific_mass_change": 1.4,
            "source": "https://doi.org/10.1016/j.corsci.2019.108161"
        },
        {
            "Alloy_ID": "A131",
            "Source_Alloy_ID": "A131-S01",
            "alloy_formula": "AlCrTiMo",
            "Al": 25,
            "Cr": 25,
            "Hf": 0,
            "Mo": 25,
            "Nb": 0,
            "Si": 0,
            "Ta": 0,
            "Ti": 25,
            "V": 0,
            "W": 0,
            "Zr": 0,
            "temperature": 1000,
            "time": 4,
            "specific_mass_change": 8,
            "source": "https://doi.org/10.1007/s10853-020-05480-y"
        },
        {
            "Alloy_ID": "A132",
            "Source_Alloy_ID": "A132-S01",
            "alloy_formula": "AlCrMoNb",
            "Al": 25,
            "Cr": 25,
            "Hf": 0,
            "Mo": 25,
            "Nb": 25,
            "Si": 0,
            "Ta": 0,
            "Ti": 0,
            "V": 0,
            "W": 0,
            "Zr": 0,
            "temperature": 1000,
            "time": 3,
            "specific_mass_change": 0.5,
            "source": "https://doi.org/10.1016/j.corsci.2019.108161"
        },
        {
            "Alloy_ID": "A132",
            "Source_Alloy_ID": "A132-S01",
            "alloy_formula": "AlCrMoNb",
            "Al": 25,
            "Cr": 25,
            "Hf": 0,
            "Mo": 25,
            "Nb": 25,
            "Si": 0,
            "Ta": 0,
            "Ti": 0,
            "V": 0,
            "W": 0,
            "Zr": 0,
            "temperature": 1000,
            "time": 4,
            "specific_mass_change": 0.56,
            "source": "https://doi.org/10.1016/j.corsci.2019.108161"
        },
        {
            "Alloy_ID": "A132",
            "Source_Alloy_ID": "A132-S01",
            "alloy_formula": "AlCrMoNb",
            "Al": 25,
            "Cr": 25,
            "Hf": 0,
            "Mo": 25,
            "Nb": 25,
            "Si": 0,
            "Ta": 0,
            "Ti": 0,
            "V": 0,
            "W": 0,
            "Zr": 0,
            "temperature": 1000,
            "time": 10,
            "specific_mass_change": 2.64,
            "source": "https://doi.org/10.1016/j.corsci.2019.108161"
        },
        {
            "Alloy_ID": "A132",
            "Source_Alloy_ID": "A132-S01",
            "alloy_formula": "AlCrMoNb",
            "Al": 25,
            "Cr": 25,
            "Hf": 0,
            "Mo": 25,
            "Nb": 25,
            "Si": 0,
            "Ta": 0,
            "Ti": 0,
            "V": 0,
            "W": 0,
            "Zr": 0,
            "temperature": 1000,
            "time": 20,
            "specific_mass_change": 13.9,
            "source": "https://doi.org/10.1016/j.corsci.2019.108161"
        },
        {
            "Alloy_ID": "A133",
            "Source_Alloy_ID": "A133-S01",
            "alloy_formula": "Al28Cr20Nb15Ti27Zr10",
            "Al": 28,
            "Cr": 20,
            "Hf": 0,
            "Mo": 0,
            "Nb": 15,
            "Si": 0,
            "Ta": 0,
            "Ti": 27,
            "V": 0,
            "W": 0,
            "Zr": 10,
            "temperature": 800,
            "time": 20,
            "specific_mass_change": 1.2,
            "source": "https://doi.org/10.1016/j.corsci.2022.110464"
        },
        {
            "Alloy_ID": "A134",
            "Source_Alloy_ID": "A134-S01",
            "alloy_formula": "Al33Cr20Nb15Ti22Zr10",
            "Al": 33,
            "Cr": 20,
            "Hf": 0,
            "Mo": 0,
            "Nb": 15,
            "Si": 0,
            "Ta": 0,
            "Ti": 22,
            "V": 0,
            "W": 0,
            "Zr": 10,
            "temperature": 800,
            "time": 20,
            "specific_mass_change": 0.6,
            "source": "https://doi.org/10.1016/j.corsci.2022.110464"
        },
        {
            "Alloy_ID": "A135",
            "Source_Alloy_ID": "A135-S01",
            "alloy_formula": "Al30Cr10-NTZ",
            "Al": 34.6,
            "Cr": 3,
            "Hf": 0,
            "Mo": 0,
            "Nb": 26.9,
            "Si": 0,
            "Ta": 0,
            "Ti": 21.7,
            "V": 0,
            "W": 0,
            "Zr": 13.8,
            "temperature": 1000,
            "time": 20,
            "specific_mass_change": 20,
            "source": "https://doi.org/10.1557/jmr.2018.241"
        },
        {
            "Alloy_ID": "A136",
            "Source_Alloy_ID": "A136-S01",
            "alloy_formula": "AlTiCrMoNb-1",
            "Al": 35.6,
            "Cr": 4,
            "Hf": 0,
            "Mo": 2.4,
            "Nb": 1,
            "Si": 0,
            "Ta": 0,
            "Ti": 57,
            "V": 0,
            "W": 0,
            "Zr": 0,
            "temperature": 900,
            "time": 3,
            "specific_mass_change": 2.14,
            "source": "http://dx.doi.org/10.1016/j.intermet.2013.07.023"
        },
        {
            "Alloy_ID": "A136",
            "Source_Alloy_ID": "A136-S01",
            "alloy_formula": "AlTiCrMoNb-1",
            "Al": 35.6,
            "Cr": 4,
            "Hf": 0,
            "Mo": 2.4,
            "Nb": 1,
            "Si": 0,
            "Ta": 0,
            "Ti": 57,
            "V": 0,
            "W": 0,
            "Zr": 0,
            "temperature": 900,
            "time": 4,
            "specific_mass_change": 2.47,
            "source": "http://dx.doi.org/10.1016/j.intermet.2013.07.023"
        },
        {
            "Alloy_ID": "A136",
            "Source_Alloy_ID": "A136-S01",
            "alloy_formula": "AlTiCrMoNb-1",
            "Al": 35.6,
            "Cr": 4,
            "Hf": 0,
            "Mo": 2.4,
            "Nb": 1,
            "Si": 0,
            "Ta": 0,
            "Ti": 57,
            "V": 0,
            "W": 0,
            "Zr": 0,
            "temperature": 900,
            "time": 10,
            "specific_mass_change": 4.36,
            "source": "http://dx.doi.org/10.1016/j.intermet.2013.07.023"
        },
        {
            "Alloy_ID": "A136",
            "Source_Alloy_ID": "A136-S01",
            "alloy_formula": "AlTiCrMoNb-1",
            "Al": 35.6,
            "Cr": 4,
            "Hf": 0,
            "Mo": 2.4,
            "Nb": 1,
            "Si": 0,
            "Ta": 0,
            "Ti": 57,
            "V": 0,
            "W": 0,
            "Zr": 0,
            "temperature": 900,
            "time": 20,
            "specific_mass_change": 7.08,
            "source": "http://dx.doi.org/10.1016/j.intermet.2013.07.023"
        },
        {
            "Alloy_ID": "A136",
            "Source_Alloy_ID": "A136-S01",
            "alloy_formula": "AlTiCrMoNb-1",
            "Al": 35.6,
            "Cr": 4,
            "Hf": 0,
            "Mo": 2.4,
            "Nb": 1,
            "Si": 0,
            "Ta": 0,
            "Ti": 57,
            "V": 0,
            "W": 0,
            "Zr": 0,
            "temperature": 900,
            "time": 50,
            "specific_mass_change": 12.18,
            "source": "http://dx.doi.org/10.1016/j.intermet.2013.07.023"
        },
        {
            "Alloy_ID": "A137",
            "Source_Alloy_ID": "A137-S01",
            "alloy_formula": "AlTiCrMoNb-2",
            "Al": 37.7,
            "Cr": 3.5,
            "Hf": 0,
            "Mo": 1.5,
            "Nb": 0.5,
            "Si": 0,
            "Ta": 0,
            "Ti": 56.8,
            "V": 0,
            "W": 0,
            "Zr": 0,
            "temperature": 900,
            "time": 3,
            "specific_mass_change": 2.91,
            "source": "http://dx.doi.org/10.1016/j.intermet.2013.07.023"
        },
        {
            "Alloy_ID": "A137",
            "Source_Alloy_ID": "A137-S01",
            "alloy_formula": "AlTiCrMoNb-2",
            "Al": 37.7,
            "Cr": 3.5,
            "Hf": 0,
            "Mo": 1.5,
            "Nb": 0.5,
            "Si": 0,
            "Ta": 0,
            "Ti": 56.8,
            "V": 0,
            "W": 0,
            "Zr": 0,
            "temperature": 900,
            "time": 4,
            "specific_mass_change": 3.45,
            "source": "http://dx.doi.org/10.1016/j.intermet.2013.07.023"
        },
        {
            "Alloy_ID": "A137",
            "Source_Alloy_ID": "A137-S01",
            "alloy_formula": "AlTiCrMoNb-2",
            "Al": 37.7,
            "Cr": 3.5,
            "Hf": 0,
            "Mo": 1.5,
            "Nb": 0.5,
            "Si": 0,
            "Ta": 0,
            "Ti": 56.8,
            "V": 0,
            "W": 0,
            "Zr": 0,
            "temperature": 900,
            "time": 10,
            "specific_mass_change": 6,
            "source": "http://dx.doi.org/10.1016/j.intermet.2013.07.023"
        },
        {
            "Alloy_ID": "A137",
            "Source_Alloy_ID": "A137-S01",
            "alloy_formula": "AlTiCrMoNb-2",
            "Al": 37.7,
            "Cr": 3.5,
            "Hf": 0,
            "Mo": 1.5,
            "Nb": 0.5,
            "Si": 0,
            "Ta": 0,
            "Ti": 56.8,
            "V": 0,
            "W": 0,
            "Zr": 0,
            "temperature": 900,
            "time": 20,
            "specific_mass_change": 8.29,
            "source": "http://dx.doi.org/10.1016/j.intermet.2013.07.023"
        },
        {
            "Alloy_ID": "A137",
            "Source_Alloy_ID": "A137-S01",
            "alloy_formula": "AlTiCrMoNb-2",
            "Al": 37.7,
            "Cr": 3.5,
            "Hf": 0,
            "Mo": 1.5,
            "Nb": 0.5,
            "Si": 0,
            "Ta": 0,
            "Ti": 56.8,
            "V": 0,
            "W": 0,
            "Zr": 0,
            "temperature": 900,
            "time": 50,
            "specific_mass_change": 12.22,
            "source": "http://dx.doi.org/10.1016/j.intermet.2013.07.023"
        },
        {
            "Alloy_ID": "A138",
            "Source_Alloy_ID": "A138-S01",
            "alloy_formula": "Ti-39.4Al-10V",
            "Al": 39.4,
            "Cr": 0,
            "Hf": 0,
            "Mo": 0,
            "Nb": 0,
            "Si": 0,
