Repository: Tom-WCL/Dataset-of-oxidation-properties-of-refractory-alloys

# Database for Predicting Oxidation Resistance of Refractory High-Entropy Alloys

## Overview

This repository contains the experimental database used in the study *"Advancing Refractory High-Entropy Alloy Development with AI-Predictive Models for High-Temperature Oxidation Resistance"*. The database was designed to train and validate machine learning models for predicting specific mass change due to oxidation in Refractory High-Entropy Alloys (RHEAs) and Refractory Complex Concentrated Alloys (RCCAs). It is a valuable resource for researchers in materials science, particularly those focusing on high-temperature alloy applications.

File: alloy_oxidation_886_202406_with_metadata.json (part 10 of 12)
{
            "Ta": 0,
            "Ti": 50.6,
            "V": 10,
            "W": 0,
            "Zr": 0,
            "temperature": 1000,
            "time": 3,
            "specific_mass_change": 6.34,
            "source": "https://doi.org/10.1007/BF03027458"
        },
        {
            "Alloy_ID": "A138",
            "Source_Alloy_ID": "A138-S01",
            "alloy_formula": "Ti-39.4Al-10V",
            "Al": 39.4,
            "Cr": 0,
            "Hf": 0,
            "Mo": 0,
            "Nb": 0,
            "Si": 0,
            "Ta": 0,
            "Ti": 50.6,
            "V": 10,
            "W": 0,
            "Zr": 0,
            "temperature": 1000,
            "time": 4,
            "specific_mass_change": 7.92,
            "source": "https://doi.org/10.1007/BF03027458"
        },
        {
            "Alloy_ID": "A138",
            "Source_Alloy_ID": "A138-S01",
            "alloy_formula": "Ti-39.4Al-10V",
            "Al": 39.4,
            "Cr": 0,
            "Hf": 0,
            "Mo": 0,
            "Nb": 0,
            "Si": 0,
            "Ta": 0,
            "Ti": 50.6,
            "V": 10,
            "W": 0,
            "Zr": 0,
            "temperature": 1000,
            "time": 10,
            "specific_mass_change": 15.06,
            "source": "https://doi.org/10.1007/BF03027458"
        },
        {
            "Alloy_ID": "A138",
            "Source_Alloy_ID": "A138-S01",
            "alloy_formula": "Ti-39.4Al-10V",
            "Al": 39.4,
            "Cr": 0,
            "Hf": 0,
            "Mo": 0,
            "Nb": 0,
            "Si": 0,
            "Ta": 0,
            "Ti": 50.6,
            "V": 10,
            "W": 0,
            "Zr": 0,
            "temperature": 1000,
            "time": 20,
            "specific_mass_change": 23.42,
            "source": "https://doi.org/10.1007/BF03027458"
        },
        {
            "Alloy_ID": "A138",
            "Source_Alloy_ID": "A138-S01",
            "alloy_formula": "Ti-39.4Al-10V",
            "Al": 39.4,
            "Cr": 0,
            "Hf": 0,
            "Mo": 0,
            "Nb": 0,
            "Si": 0,
            "Ta": 0,
            "Ti": 50.6,
            "V": 10,
            "W": 0,
            "Zr": 0,
            "temperature": 1000,
            "time": 50,
            "specific_mass_change": 43.81,
            "source": "https://doi.org/10.1007/BF03027458"
        },
        {
            "Alloy_ID": "A139",
            "Source_Alloy_ID": "A139-S01",
            "alloy_formula": "Ti-43Al2W0.1Si",
            "Al": 43,
            "Cr": 0,
            "Hf": 0,
            "Mo": 0,
            "Nb": 0,
            "Si": 0.1,
            "Ta": 0,
            "Ti": 54.9,
            "V": 0,
            "W": 2,
            "Zr": 0,
            "temperature": 800,
            "time": 3,
            "specific_mass_change": 0.05,
            "source": "https://doi.org/10.1007/BF03027458"
        },
        {
            "Alloy_ID": "A139",
            "Source_Alloy_ID": "A139-S01",
            "alloy_formula": "Ti-43Al2W0.1Si",
            "Al": 43,
            "Cr": 0,
            "Hf": 0,
            "Mo": 0,
            "Nb": 0,
            "Si": 0.1,
            "Ta": 0,
            "Ti": 54.9,
            "V": 0,
            "W": 2,
            "Zr": 0,
            "temperature": 900,
            "time": 3,
            "specific_mass_change": 0.13,
            "source": "https://doi.org/10.1007/BF03027458"
        },
        {
            "Alloy_ID": "A139",
            "Source_Alloy_ID": "A139-S01",
            "alloy_formula": "Ti-43Al2W0.1Si",
            "Al": 43,
            "Cr": 0,
            "Hf": 0,
            "Mo": 0,
            "Nb": 0,
            "Si": 0.1,
            "Ta": 0,
            "Ti": 54.9,
            "V": 0,
            "W": 2,
            "Zr": 0,
            "temperature": 1000,
            "time": 3,
            "specific_mass_change": 0.58,
            "source": "https://doi.org/10.1007/BF03027458"
        },
        {
            "Alloy_ID": "A139",
            "Source_Alloy_ID": "A139-S01",
            "alloy_formula": "Ti-43Al2W0.1Si",
            "Al": 43,
            "Cr": 0,
            "Hf": 0,
            "Mo": 0,
            "Nb": 0,
            "Si": 0.1,
            "Ta": 0,
            "Ti": 54.9,
            "V": 0,
            "W": 2,
            "Zr": 0,
            "temperature": 800,
            "time": 4,
            "specific_mass_change": 0.05,
            "source": "https://doi.org/10.1007/BF03027458"
        },
        {
            "Alloy_ID": "A139",
            "Source_Alloy_ID": "A139-S01",
            "alloy_formula": "Ti-43Al2W0.1Si",
            "Al": 43,
            "Cr": 0,
            "Hf": 0,
            "Mo": 0,
            "Nb": 0,
            "Si": 0.1,
            "Ta": 0,
            "Ti": 54.9,
            "V": 0,
            "W": 2,
            "Zr": 0,
            "temperature": 900,
            "time": 4,
            "specific_mass_change": 0.15,
            "source": "https://doi.org/10.1007/BF03027458"
        },
        {
            "Alloy_ID": "A139",
            "Source_Alloy_ID": "A139-S01",
            "alloy_formula": "Ti-43Al2W0.1Si",
            "Al": 43,
            "Cr": 0,
            "Hf": 0,
            "Mo": 0,
            "Nb": 0,
            "Si": 0.1,
            "Ta": 0,
            "Ti": 54.9,
            "V": 0,
            "W": 2,
            "Zr": 0,
            "temperature": 1000,
            "time": 4,
            "specific_mass_change": 0.64,
            "source": "https://doi.org/10.1007/BF03027458"
        },
        {
            "Alloy_ID": "A139",
            "Source_Alloy_ID": "A139-S01",
            "alloy_formula": "Ti-43Al2W0.1Si",
            "Al": 43,
            "Cr": 0,
            "Hf": 0,
            "Mo": 0,
            "Nb": 0,
            "Si": 0.1,
            "Ta": 0,
            "Ti": 54.9,
            "V": 0,
            "W": 2,
            "Zr": 0,
            "temperature": 800,
            "time": 10,
            "specific_mass_change": 0.12,
            "source": "https://doi.org/10.1007/BF03027458"
        },
        {
            "Alloy_ID": "A139",
            "Source_Alloy_ID": "A139-S01",
            "alloy_formula": "Ti-43Al2W0.1Si",
            "Al": 43,
            "Cr": 0,
            "Hf": 0,
            "Mo": 0,
            "Nb": 0,
            "Si": 0.1,
            "Ta": 0,
            "Ti": 54.9,
            "V": 0,
            "W": 2,
            "Zr": 0,
            "temperature": 900,
            "time": 10,
            "specific_mass_change": 0.28,
            "source": "https://doi.org/10.1007/BF03027458"
        },
        {
            "Alloy_ID": "A139",
            "Source_Alloy_ID": "A139-S01",
            "alloy_formula": "Ti-43Al2W0.1Si",
            "Al": 43,
            "Cr": 0,
            "Hf": 0,
            "Mo": 0,
            "Nb": 0,
            "Si": 0.1,
            "Ta": 0,
            "Ti": 54.9,
            "V": 0,
            "W": 2,
            "Zr": 0,
            "temperature": 1000,
            "time": 10,
            "specific_mass_change": 0.99,
            "source": "https://doi.org/10.1007/BF03027458"
        },
        {
            "Alloy_ID": "A139",
            "Source_Alloy_ID": "A139-S01",
            "alloy_formula": "Ti-43Al2W0.1Si",
            "Al": 43,
            "Cr": 0,
            "Hf": 0,
            "Mo": 0,
            "Nb": 0,
            "Si": 0.1,
            "Ta": 0,
            "Ti": 54.9,
            "V": 0,
            "W": 2,
            "Zr": 0,
            "temperature": 800,
            "time": 20,
            "specific_mass_change": 0.14,
            "source": "https://doi.org/10.1007/BF03027458"
        },
        {
            "Alloy_ID": "A139",
            "Source_Alloy_ID": "A139-S01",
            "alloy_formula": "Ti-43Al2W0.1Si",
            "Al": 43,
            "Cr": 0,
            "Hf": 0,
            "Mo": 0,
            "Nb": 0,
            "Si": 0.1,
            "Ta": 0,
            "Ti": 54.9,
            "V": 0,
            "W": 2,
            "Zr": 0,
            "temperature": 900,
            "time": 20,
            "specific_mass_change": 0.45,
            "source": "https://doi.org/10.1007/BF03027458"
        },
        {
            "Alloy_ID": "A139",
            "Source_Alloy_ID": "A139-S01",
            "alloy_formula": "Ti-43Al2W0.1Si",
            "Al": 43,
            "Cr": 0,
            "Hf": 0,
            "Mo": 0,
            "Nb": 0,
            "Si": 0.1,
            "Ta": 0,
            "Ti": 54.9,
            "V": 0,
            "W": 2,
            "Zr": 0,
            "temperature": 1000,
            "time": 20,
            "specific_mass_change": 1.46,
            "source": "https://doi.org/10.1007/BF03027458"
        },
        {
            "Alloy_ID": "A139",
            "Source_Alloy_ID": "A139-S01",
            "alloy_formula": "Ti-43Al2W0.1Si",
            "Al": 43,
            "Cr": 0,
            "Hf": 0,
            "Mo": 0,
            "Nb": 0,
            "Si": 0.1,
            "Ta": 0,
            "Ti": 54.9,
            "V": 0,
            "W": 2,
            "Zr": 0,
            "temperature": 900,
            "time": 50,
            "specific_mass_change": 0.7,
            "source": "https://doi.org/10.1007/BF03027458"
        },
        {
            "Alloy_ID": "A139",
            "Source_Alloy_ID": "A139-S01",
            "alloy_formula": "Ti-43Al2W0.1Si",
            "Al": 43,
            "Cr": 0,
            "Hf": 0,
            "Mo": 0,
            "Nb": 0,
            "Si": 0.1,
            "Ta": 0,
            "Ti": 54.9,
            "V": 0,
            "W": 2,
            "Zr": 0,
            "temperature": 1000,
            "time": 50,
            "specific_mass_change": 2.42,
            "source": "https://doi.org/10.1007/BF03027458"
        },
        {
            "Alloy_ID": "A140",
            "Source_Alloy_ID": "A140-S01",
            "alloy_formula": "Ti45Al8Nb",
            "Al": 45,
            "Cr": 0,
            "Hf": 0,
            "Mo": 0,
            "Nb": 8,
            "Si": 0,
            "Ta": 0,
            "Ti": 47,
            "V": 0,
            "W": 0,
            "Zr": 0,
            "temperature": 900,
            "time": 10,
            "specific_mass_change": 0.35,
            "source": "https://doi.org/10.1016/j.intermet.2010.04.012"
        },
        {
            "Alloy_ID": "A140",
            "Source_Alloy_ID": "A140-S01",
            "alloy_formula": "Ti45Al8Nb",
            "Al": 45,
            "Cr": 0,
            "Hf": 0,
            "Mo": 0,
            "Nb": 8,
            "Si": 0,
            "Ta": 0,
            "Ti": 47,
            "V": 0,
            "W": 0,
            "Zr": 0,
            "temperature": 900,
            "time": 20,
            "specific_mass_change": 0.42,
            "source": "https://doi.org/10.1016/j.intermet.2010.04.012"
        },
        {
            "Alloy_ID": "A140",
            "Source_Alloy_ID": "A140-S01",
            "alloy_formula": "Ti45Al8Nb",
            "Al": 45,
            "Cr": 0,
            "Hf": 0,
            "Mo": 0,
            "Nb": 8,
            "Si": 0,
            "Ta": 0,
            "Ti": 47,
            "V": 0,
            "W": 0,
            "Zr": 0,
            "temperature": 900,
            "time": 50,
            "specific_mass_change": 0.76,
            "source": "https://doi.org/10.1016/j.intermet.2010.04.012"
        },
        {
            "Alloy_ID": "A140",
            "Source_Alloy_ID": "A140-S01",
            "alloy_formula": "Ti45Al8Nb",
            "Al": 45,
            "Cr": 0,
            "Hf": 0,
            "Mo": 0,
            "Nb": 8,
            "Si": 0,
            "Ta": 0,
            "Ti": 47,
            "V": 0,
            "W": 0,
            "Zr": 0,
            "temperature": 900,
            "time": 100,
            "specific_mass_change": 1.18,
            "source": "https://doi.org/10.1016/j.intermet.2010.04.012"
        },
        {
            "Alloy_ID": "A141",
            "Source_Alloy_ID": "A141-S01",
            "alloy_formula": "Ti-46Al-1Cr-0.2Si",
            "Al": 46,
            "Cr": 1,
            "Hf": 0,
            "Mo": 0,
            "Nb": 0,
            "Si": 0.2,
            "Ta": 0,
            "Ti": 52.8,
            "V": 0,
            "W": 0,
            "Zr": 0,
            "temperature": 700,
            "time": 3,
            "specific_mass_change": 0.02,
            "source": "https://doi.org/10.1023/A:1004534830767"
        },
        {
            "Alloy_ID": "A141",
            "Source_Alloy_ID": "A141-S01",
            "alloy_formula": "Ti-46Al-1Cr-0.2Si",
            "Al": 46,
            "Cr": 1,
            "Hf": 0,
            "Mo": 0,
            "Nb": 0,
            "Si": 0.2,
            "Ta": 0,
            "Ti": 52.8,
            "V": 0,
            "W": 0,
            "Zr": 0,
            "temperature": 800,
            "time": 3,
            "specific_mass_change": 0.54,
            "source": "https://doi.org/10.1023/A:1004534830767"
        },
        {
            "Alloy_ID": "A141",
            "Source_Alloy_ID": "A141-S01",
            "alloy_formula": "Ti-46Al-1Cr-0.2Si",
            "Al": 46,
            "Cr": 1,
            "Hf": 0,
            "Mo": 0,
            "Nb": 0,
            "Si": 0.2,
            "Ta": 0,
            "Ti": 52.8,
            "V": 0,
            "W": 0,
            "Zr": 0,
            "temperature": 900,
            "time": 3,
            "specific_mass_change": 3.13,
            "source": "https://doi.org/10.1023/A:1004534830767"
        },
        {
            "Alloy_ID": "A141",
            "Source_Alloy_ID": "A141-S01",
            "alloy_formula": "Ti-46Al-1Cr-0.2Si",
            "Al": 46,
            "Cr": 1,
            "Hf": 0,
            "Mo": 0,
            "Nb": 0,
            "Si": 0.2,
            "Ta": 0,
            "Ti": 52.8,
            "V": 0,
            "W": 0,
            "Zr": 0,
            "temperature": 800,
            "time": 10,
            "specific_mass_change": 1.86,
            "source": "https://doi.org/10.1023/A:1004534830767"
        },
        {
            "Alloy_ID": "A141",
            "Source_Alloy_ID": "A141-S01",
            "alloy_formula": "Ti-46Al-1Cr-0.2Si",
            "Al": 46,
            "Cr": 1,
            "Hf": 0,
            "Mo": 0,
            "Nb": 0,
            "Si": 0.2,
            "Ta": 0,
            "Ti": 52.8,
            "V": 0,
            "W": 0,
            "Zr": 0,
            "temperature": 600,
            "time": 100,
            "specific_mass_change": 0.02,
            "source": "https://doi.org/10.1023/A:1004534830767"
        },
        {
            "Alloy_ID": "A141",
            "Source_Alloy_ID": "A141-S01",
            "alloy_formula": "Ti-46Al-1Cr-0.2Si",
            "Al": 46,
            "Cr": 1,
            "Hf": 0,
            "Mo": 0,
            "Nb": 0,
            "Si": 0.2,
            "Ta": 0,
            "Ti": 52.8,
            "V": 0,
            "W": 0,
            "Zr": 0,
            "temperature": 800,
            "time": 100,
            "specific_mass_change": 12.86,
            "source": "https://doi.org/10.1023/A:1004534830767"
        },
        {
            "Alloy_ID": "A142",
            "Source_Alloy_ID": "A142-S01",
            "alloy_formula": "AlTiCrMoNb-3",
            "Al": 46,
            "Cr": 3,
            "Hf": 0,
            "Mo": 2,
            "Nb": 0.5,
            "Si": 0,
            "Ta": 0,
            "Ti": 48.5,
            "V": 0,
            "W": 0,
            "Zr": 0,
            "temperature": 900,
            "time": 3,
            "specific_mass_change": 1.19,
            "source": "http://dx.doi.org/10.1016/j.intermet.2013.07.023"
        },
        {
            "Alloy_ID": "A142",
            "Source_Alloy_ID": "A142-S01",
            "alloy_formula": "AlTiCrMoNb-3",
            "Al": 46,
            "Cr": 3,
            "Hf": 0,
            "Mo": 2,
            "Nb": 0.5,
            "Si": 0,
            "Ta": 0,
            "Ti": 48.5,
            "V": 0,
            "W": 0,
            "Zr": 0,
            "temperature": 1000,
            "time": 3,
            "specific_mass_change": 1.48,
            "source": "http://dx.doi.org/10.1016/j.intermet.2013.07.023"
        },
        {
            "Alloy_ID": "A142",
            "Source_Alloy_ID": "A142-S01",
            "alloy_formula": "AlTiCrMoNb-3",
            "Al": 46,
            "Cr": 3,
            "Hf": 0,
            "Mo": 2,
            "Nb": 0.5,
            "Si": 0,
            "Ta": 0,
            "Ti": 48.5,
            "V": 0,
            "W": 0,
            "Zr": 0,
            "temperature": 900,
            "time": 4,
            "specific_mass_change": 1.2,
            "source": "http://dx.doi.org/10.1016/j.intermet.2013.07.023"
        },
        {
            "Alloy_ID": "A142",
            "Source_Alloy_ID": "A142-S01",
            "alloy_formula": "AlTiCrMoNb-3",
            "Al": 46,
            "Cr": 3,
            "Hf": 0,
            "Mo": 2,
            "Nb": 0.5,
            "Si": 0,
            "Ta": 0,
            "Ti": 48.5,
            "V": 0,
            "W": 0,
            "Zr": 0,
            "temperature": 1000,
            "time": 4,
            "specific_mass_change": 1.52,
            "source": "http://dx.doi.org/10.1016/j.intermet.2013.07.023"
        },
        {
            "Alloy_ID": "A142",
            "Source_Alloy_ID": "A142-S01",
            "alloy_formula": "AlTiCrMoNb-3",
            "Al": 46,
            "Cr": 3,
            "Hf": 0,
            "Mo": 2,
            "Nb": 0.5,
            "Si": 0,
            "Ta": 0,
            "Ti": 48.5,
            "V": 0,
            "W": 0,
            "Zr": 0,
            "temperature": 900,
            "time": 10,
            "specific_mass_change": 1.23,
            "source": "http://dx.doi.org/10.1016/j.intermet.2013.07.023"
        },
        {
            "Alloy_ID": "A142",
            "Source_Alloy_ID": "A142-S01",
            "alloy_formula": "AlTiCrMoNb-3",
            "Al": 46,
            "Cr": 3,
            "Hf": 0,
            "Mo": 2,
            "Nb": 0.5,
            "Si": 0,
            "Ta": 0,
            "Ti": 48.5,
            "V": 0,
            "W": 0,
            "Zr": 0,
            "temperature": 1000,
            "time": 10,
            "specific_mass_change": 1.56,
            "source": "http://dx.doi.org/10.1016/j.intermet.2013.07.023"
        },
        {
            "Alloy_ID": "A142",
            "Source_Alloy_ID": "A142-S01",
            "alloy_formula": "AlTiCrMoNb-3",
            "Al": 46,
            "Cr": 3,
            "Hf": 0,
            "Mo": 2,
            "Nb": 0.5,
            "Si": 0,
            "Ta": 0,
            "Ti": 48.5,
            "V": 0,
            "W": 0,
            "Zr": 0,
            "temperature": 900,
            "time": 20,
            "specific_mass_change": 1.29,
            "source": "http://dx.doi.org/10.1016/j.intermet.2013.07.023"
        },
        {
            "Alloy_ID": "A142",
            "Source_Alloy_ID": "A142-S01",
            "alloy_formula": "AlTiCrMoNb-3",
            "Al": 46,
            "Cr": 3,
            "Hf": 0,
            "Mo": 2,
            "Nb": 0.5,
            "Si": 0,
            "Ta": 0,
            "Ti": 48.5,
            "V": 0,
            "W": 0,
            "Zr": 0,
            "temperature": 1000,
            "time": 20,
            "specific_mass_change": 1.57,
            "source": "http://dx.doi.org/10.1016/j.intermet.2013.07.023"
        },
        {
            "Alloy_ID": "A142",
            "Source_Alloy_ID": "A142-S01",
            "alloy_formula": "AlTiCrMoNb-3",
            "Al": 46,
            "Cr": 3,
            "Hf": 0,
            "Mo": 2,
            "Nb": 0.5,
            "Si": 0,
            "Ta": 0,
            "Ti": 48.5,
            "V": 0,
            "W": 0,
            "Zr": 0,
            "temperature": 900,
            "time": 50,
            "specific_mass_change": 1.23,
            "source": "http://dx.doi.org/10.1016/j.intermet.2013.07.023"
        },
        {
            "Alloy_ID": "A142",
            "Source_Alloy_ID": "A142-S01",
            "alloy_formula": "AlTiCrMoNb-3",
            "Al": 46,
            "Cr": 3,
            "Hf": 0,
            "Mo": 2,
            "Nb": 0.5,
            "Si": 0,
            "Ta": 0,
            "Ti": 48.5,
            "V": 0,
            "W": 0,
            "Zr": 0,
            "temperature": 1000,
            "time": 50,
            "specific_mass_change": 1.56,
            "source": "http://dx.doi.org/10.1016/j.intermet.2013.07.023"
        },
        {
            "Alloy_ID": "A143",
            "Source_Alloy_ID": "A143-S01",
            "alloy_formula": "AlTiCrMoNb-4",
            "Al": 46.3,
            "Cr": 5.1,
            "Hf": 0,
            "Mo": 5.5,
            "Nb": 3.1,
            "Si": 0,
            "Ta": 0,
            "Ti": 40.1,
            "V": 0,
            "W": 0,
            "Zr": 0,
            "temperature": 900,
            "time": 3,
            "specific_mass_change": 0.9,
            "source": "http://dx.doi.org/10.1016/j.intermet.2013.07.023"
        },
        {
            "Alloy_ID": "A143",
            "Source_Alloy_ID": "A143-S01",
            "alloy_formula": "AlTiCrMoNb-4",
            "Al": 46.3,
            "Cr": 5.1,
            "Hf": 0,
            "Mo": 5.5,
            "Nb": 3.1,
            "Si": 0,
            "Ta": 0,
            "Ti": 40.1,
            "V": 0,
            "W": 0,
            "Zr": 0,
            "temperature": 1000,
            "time": 3,
            "specific_mass_change": 2.54,
            "source": "http://dx.doi.org/10.1016/j.intermet.2013.07.023"
        },
        {
            "Alloy_ID": "A143",
            "Source_Alloy_ID": "A143-S01",
            "alloy_formula": "AlTiCrMoNb-4",
            "Al": 46.3,
            "Cr": 5.1,
            "Hf": 0,
            "Mo": 5.5,
            "Nb": 3.1,
            "Si": 0,
            "Ta": 0,
            "Ti": 40.1,
            "V": 0,
            "W": 0,
            "Zr": 0,
            "temperature": 900,
            "time": 4,
            "specific_mass_change": 0.89,
            "source": "http://dx.doi.org/10.1016/j.intermet.2013.07.023"
        },
        {
            "Alloy_ID": "A143",
            "Source_Alloy_ID": "A143-S01",
            "alloy_formula": "AlTiCrMoNb-4",
            "Al": 46.3,
            "Cr": 5.1,
            "Hf": 0,
            "Mo": 5.5,
            "Nb": 3.1,
            "Si": 0,
            "Ta": 0,
            "Ti": 40.1,
            "V": 0,
            "W": 0,
            "Zr": 0,
            "temperature": 1000,
            "time": 4,
            "specific_mass_change": 2.59,
            "source": "http://dx.doi.org/10.1016/j.intermet.2013.07.023"
        },
        {
            "Alloy_ID": "A143",
            "Source_Alloy_ID": "A143-S01",
            "alloy_formula": "AlTiCrMoNb-4",
            "Al": 46.3,
            "Cr": 5.1,
            "Hf": 0,
            "Mo": 5.5,
            "Nb": 3.1,
            "Si": 0,
            "Ta": 0,
            "Ti": 40.1,
            "V": 0,
            "W": 0,
            "Zr": 0,
            "temperature": 900,
            "time": 10,
            "specific_mass_change": 0.86,
            "source": "http://dx.doi.org/10.1016/j.intermet.2013.07.023"
        },
        {
            "Alloy_ID": "A143",
            "Source_Alloy_ID": "A143-S01",
            "alloy_formula": "AlTiCrMoNb-4",
            "Al": 46.3,
            "Cr": 5.1,
            "Hf": 0,
            "Mo": 5.5,
            "Nb": 3.1,
            "Si": 0,
            "Ta": 0,
            "Ti": 40.1,
            "V": 0,
            "W": 0,
            "Zr": 0,
            "temperature": 1000,
            "time": 10,
            "specific_mass_change": 2.72,
            "source": "http://dx.doi.org/10.1016/j.intermet.2013.07.023"
        },
        {
            "Alloy_ID": "A143",
            "Source_Alloy_ID": "A143-S01",
            "alloy_formula": "AlTiCrMoNb-4",
            "Al": 46.3,
            "Cr": 5.1,
            "Hf": 0,
            "Mo": 5.5,
            "Nb": 3.1,
            "Si": 0,
            "Ta": 0,
            "Ti": 40.1,
            "V": 0,
            "W": 0,
            "Zr": 0,
            "temperature": 900,
            "time": 20,
            "specific_mass_change": 0.88,
            "source": "http://dx.doi.org/10.1016/j.intermet.2013.07.023"
        },
        {
            "Alloy_ID": "A143",
            "Source_Alloy_ID": "A143-S01",
            "alloy_formula": "AlTiCrMoNb-4",
            "Al": 46.3,
            "Cr": 5.1,
            "Hf": 0,
            "Mo": 5.5,
            "Nb": 3.1,
            "Si": 0,
            "Ta": 0,
            "Ti": 40.1,
            "V": 0,
            "W": 0,
            "Zr": 0,
            "temperature": 1000,
            "time": 20,
            "specific_mass_change": 2.8,
            "source": "http://dx.doi.org/10.1016/j.intermet.2013.07.023"
        },
        {
            "Alloy_ID": "A143",
            "Source_Alloy_ID": "A143-S01",
            "alloy_formula": "AlTiCrMoNb-4",
            "Al": 46.3,
            "Cr": 5.1,
            "Hf": 0,
            "Mo": 5.5,
            "Nb": 3.1,
            "Si": 0,
            "Ta": 0,
            "Ti": 40.1,
            "V": 0,
            "W": 0,
            "Zr": 0,
            "temperature": 900,
            "time": 50,
            "specific_mass_change": 0.87,
            "source": "http://dx.doi.org/10.1016/j.intermet.2013.07.023"
        },
        {
            "Alloy_ID": "A143",
            "Source_Alloy_ID": "A143-S01",
            "alloy_formula": "AlTiCrMoNb-4",
            "Al": 46.3,
            "Cr": 5.1,
            "Hf": 0,
            "Mo": 5.5,
            "Nb": 3.1,
            "Si": 0,
            "Ta": 0,
            "Ti": 40.1,
            "V": 0,
            "W": 0,
            "Zr": 0,
            "temperature": 1000,
            "time": 50,
            "specific_mass_change": 2.91,
            "source": "http://dx.doi.org/10.1016/j.intermet.2013.07.023"
        },
        {
            "Alloy_ID": "A144",
            "Source_Alloy_ID": "A144-S01",
            "alloy_formula": "Ti-47Al",
            "Al": 47.12,
            "Cr": 0,
            "Hf": 0,
            "Mo": 0,
            "Nb": 0,
            "Si": 0,
            "Ta": 0,
            "Ti": 52.88,
            "V": 0,
            "W": 0,
            "Zr": 0,
            "temperature": 800,
            "time": 3,
            "specific_mass_change": 0.13,
            "source": "https://doi.org/10.1007/BF03027458"
        },
        {
            "Alloy_ID": "A144",
            "Source_Alloy_ID": "A144-S01",
            "alloy_formula": "Ti-47Al",
            "Al": 47.12,
            "Cr": 0,
            "Hf": 0,
            "Mo": 0,
            "Nb": 0,
            "Si": 0,
            "Ta": 0,
            "Ti": 52.88,
            "V": 0,
            "W": 0,
            "Zr": 0,
            "temperature": 900,
            "time": 3,
            "specific_mass_change": 0.42,
            "source": "https://doi.org/10.1007/BF03027458"
        },
        {
            "Alloy_ID": "A144",
            "Source_Alloy_ID": "A144-S01",
            "alloy_formula": "Ti-47Al",
            "Al": 47.12,
            "Cr": 0,
            "Hf": 0,
            "Mo": 0,
            "Nb": 0,
            "Si": 0,
            "Ta": 0,
            "Ti": 52.88,
            "V": 0,
            "W": 0,
            "Zr": 0,
            "temperature": 1000,
            "time": 3,
            "specific_mass_change": 2.22,
            "source": "https://doi.org/10.1007/BF03027458"
        },
        {
            "Alloy_ID": "A144",
            "Source_Alloy_ID": "A144-S01",
            "alloy_formula": "Ti-47Al",
            "Al": 47.12,
            "Cr": 0,
            "Hf": 0,
            "Mo": 0,
            "Nb": 0,
            "Si": 0,
            "Ta": 0,
            "Ti": 52.88,
            "V": 0,
            "W": 0,
            "Zr": 0,
            "temperature": 800,
            "time": 4,
            "specific_mass_change": 0.15,
            "source": "https://doi.org/10.1007/BF03027458"
        },
        {
            "Alloy_ID": "A144",
            "Source_Alloy_ID": "A144-S01",
            "alloy_formula": "Ti-47Al",
            "Al": 47.12,
            "Cr": 0,
            "Hf": 0,
            "Mo": 0,
            "Nb": 0,
            "Si": 0,
            "Ta": 0,
            "Ti": 52.88,
            "V": 0,
            "W": 0,
            "Zr": 0,
            "temperature": 900,
            "time": 4,
            "specific_mass_change": 0.46,
            "source": "https://doi.org/10.1007/BF03027458"
        },
        {
            "Alloy_ID": "A144",
            "Source_Alloy_ID": "A144-S01",
            "alloy_formula": "Ti-47Al",
            "Al": 47.12,
            "Cr": 0,
            "Hf": 0,
            "Mo": 0,
            "Nb": 0,
            "Si": 0,
            "Ta": 0,
            "Ti": 52.88,
            "V": 0,
            "W": 0,
            "Zr": 0,
            "temperature": 1000,
            "time": 4,
            "specific_mass_change": 2.68,
            "source": "https://doi.org/10.1007/BF03027458"
        },
        {
            "Alloy_ID": "A144",
            "Source_Alloy_ID": "A144-S01",
            "alloy_formula": "Ti-47Al",
            "Al": 47.12,
            "Cr": 0,
            "Hf": 0,
            "Mo": 0,
            "Nb": 0,
            "Si": 0,
            "Ta": 0,
            "Ti": 52.88,
            "V": 0,
            "W": 0,
            "Zr": 0,
            "temperature": 800,
            "time": 10,
            "specific_mass_change": 0.28,
            "source": "https://doi.org/10.1007/BF03027458"
        },
        {
            "Alloy_ID": "A144",
            "Source_Alloy_ID": "A144-S01",
            "alloy_formula": "Ti-47Al",
            "Al": 47.12,
            "Cr": 0,
            "Hf": 0,
            "Mo": 0,
            "Nb": 0,
            "Si": 0,
            "Ta": 0,
            "Ti": 52.88,
            "V": 0,
            "W": 0,
            "Zr": 0,
            "temperature": 900,
            "time": 10,
            "specific_mass_change": 0.61,
            "source": "https://doi.org/10.1007/BF03027458"
        },
        {
            "Alloy_ID": "A144",
            "Source_Alloy_ID": "A144-S01",
            "alloy_formula": "Ti-47Al",
            "Al": 47.12,
            "Cr": 0,
            "Hf": 0,
            "Mo": 0,
            "Nb": 0,
            "Si": 0,
            "Ta": 0,
            "Ti": 52.88,
            "V": 0,
            "W": 0,
            "Zr": 0,
            "temperature": 1000,
            "time": 10,
            "specific_mass_change": 5.28,
            "source": "https://doi.org/10.1007/BF03027458"
        },
        {
            "Alloy_ID": "A144",
            "Source_Alloy_ID": "A144-S01",
            "alloy_formula": "Ti-47Al",
            "Al": 47.12,
            "Cr": 0,
            "Hf": 0,
            "Mo": 0,
            "Nb": 0,
            "Si": 0,
            "Ta": 0,
            "Ti": 52.88,
            "V": 0,
            "W": 0,
            "Zr": 0,
            "temperature": 800,
            "time": 20,
            "specific_mass_change": 0.45,
            "source": "https://doi.org/10.1007/BF03027458"
        },
        {
            "Alloy_ID": "A144",
            "Source_Alloy_ID": "A144-S01",
            "alloy_formula": "Ti-47Al",
            "Al": 47.12,
            "Cr": 0,
            "Hf": 0,
            "Mo": 0,
            "Nb": 0,
            "Si": 0,
            "Ta": 0,
            "Ti": 52.88,
            "V": 0,
            "W": 0,
            "Zr": 0,
            "temperature": 900,
            "time": 20,
            "specific_mass_change": 0.9,
            "source": "https://doi.org/10.1007/BF03027458"
        },
        {
            "Alloy_ID": "A144",
            "Source_Alloy_ID": "A144-S01",
            "alloy_formula": "Ti-47Al",
            "Al": 47.12,
            "Cr": 0,
            "Hf": 0,
            "Mo": 0,
            "Nb": 0,
            "Si": 0,
            "Ta": 0,
            "Ti": 52.88,
            "V": 0,
            "W": 0,
            "Zr": 0,
            "temperature": 1000,
            "time": 20,
            "specific_mass_change": 9.37,
            "source": "https://doi.org/10.1007/BF03027458"
        },
        {
            "Alloy_ID": "A144",
            "Source_Alloy_ID": "A144-S01",
            "alloy_formula": "Ti-47Al",
            "Al": 47.12,
            "Cr": 0,
            "Hf": 0,
            "Mo": 0,
            "Nb": 0,
            "Si": 0,
            "Ta": 0,
            "Ti": 52.88,
            "V": 0,
            "W": 0,
            "Zr": 0,
            "temperature": 800,
            "time": 50,
            "specific_mass_change": 0.82,
            "source": "https://doi.org/10.1007/BF03027458"
        },
        {
            "Alloy_ID": "A144",
            "Source_Alloy_ID": "A144-S01",
            "alloy_formula": "Ti-47Al",
            "Al": 47.12,
            "Cr": 0,
            "Hf": 0,
            "Mo": 0,
            "Nb": 0,
            "Si": 0,
            "Ta": 0,
            "Ti": 52.88,
            "V": 0,
            "W": 0,
            "Zr": 0,
            "temperature": 900,
            "time": 50,
            "specific_mass_change": 1.64,
            "source": "https://doi.org/10.1007/BF03027458"
        },
        {
            "Alloy_ID": "A144",
            "Source_Alloy_ID": "A144-S01",
            "alloy_formula": "Ti-47Al",
            "Al": 47.12,
            "Cr": 0,
            "Hf": 0,
            "Mo": 0,
            "Nb": 0,
            "Si": 0,
            "Ta": 0,
            "Ti": 52.88,
            "V": 0,
            "W": 0,
            "Zr": 0,
            "temperature": 1000,
            "time": 50,
            "specific_mass_change": 19.58,
            "source": "https://doi.org/10.1007/BF03027458"
        },
        {
            "Alloy_ID": "A145",
            "Source_Alloy_ID": "A145-S01",
            "alloy_formula": "Ti-47Al-4Cr",
            "Al": 47.32,
            "Cr": 3.57,
            "Hf": 0,
            "Mo": 0,
            "Nb": 0,
            "Si": 0,
            "Ta": 0,
            "Ti": 49.11,
            "V": 0,
            "W": 0,
            "Zr": 0,
            "temperature": 900,
            "time": 3,
            "specific_mass_change": 1.54,
            "source": "https://doi.org/10.1007/BF03027458"
        },
        {
            "Alloy_ID": "A145",
            "Source_Alloy_ID": "A145-S01",
            "alloy_formula": "Ti-47Al-4Cr",
            "Al": 47.32,
            "Cr": 3.57,
            "Hf": 0,
            "Mo": 0,
            "Nb": 0,
            "Si": 0,
            "Ta": 0,
            "Ti": 49.11,
            "V": 0,
            "W": 0,
            "Zr": 0,
            "temperature": 1000,
            "time": 3,
            "specific_mass_change": 5.41,
            "source": "https://doi.org/10.1007/BF03027458"
        },
        {
            "Alloy_ID": "A145",
            "Source_Alloy_ID": "A145-S01",
            "alloy_formula": "Ti-47Al-4Cr",
            "Al": 47.32,
            "Cr": 3.57,
            "Hf": 0,
            "Mo": 0,
            "Nb": 0,
            "Si": 0,
            "Ta": 0,
            "Ti": 49.11,
            "V": 0,
            "W": 0,
            "Zr": 0,
            "temperature": 900,
            "time": 4,
            "specific_mass_change": 1.98,
            "source": "https://doi.org/10.1007/BF03027458"
        },
        {
            "Alloy_ID": "A145",
            "Source_Alloy_ID": "A145-S01",
            "alloy_formula": "Ti-47Al-4Cr",
            "Al": 47.32,
            "Cr": 3.57,
            "Hf": 0,
            "Mo": 0,
            "Nb": 0,
            "Si": 0,
            "Ta": 0,
            "Ti": 49.11,
            "V": 0,
            "W": 0,
            "Zr": 0,
            "temperature": 1000,
            "time": 4,
            "specific_mass_change": 6.19,
            "source": "https://doi.org/10.1007/BF03027458"
        },
        {
            "Alloy_ID": "A145",
            "Source_Alloy_ID": "A145-S01",
            "alloy_formula": "Ti-47Al-4Cr",
            "Al": 47.32,
            "Cr": 3.57,
            "Hf": 0,
            "Mo": 0,
            "Nb": 0,
            "Si": 0,
            "Ta": 0,
            "Ti": 49.11,
            "V": 0,
            "W": 0,
            "Zr": 0,
            "temperature": 800,
            "time": 10,
            "specific_mass_change": 0.05,
            "source": "https://doi.org/10.1007/BF03027458"
        },
        {
            "Alloy_ID": "A145",
            "Source_Alloy_ID": "A145-S01",
            "alloy_formula": "Ti-47Al-4Cr",
            "Al": 47.32,
            "Cr": 3.57,
            "Hf": 0,
            "Mo": 0,
            "Nb": 0,
            "Si": 0,
            "Ta": 0,
            "Ti": 49.11,
            "V": 0,
            "W": 0,
            "Zr": 0,
            "temperature": 1000,
            "time": 10,
            "specific_mass_change": 10.37,
            "source": "https://doi.org/10.1007/BF03027458"
        },
        {
            "Alloy_ID": "A145",
            "Source_Alloy_ID": "A145-S01",
            "alloy_formula": "Ti-47Al-4Cr",
            "Al": 47.32,
            "Cr": 3.57,
            "Hf": 0,
            "Mo": 0,
            "Nb": 0,
            "Si": 0,
            "Ta": 0,
            "Ti": 49.11,
            "V": 0,
            "W": 0,
            "Zr": 0,
            "temperature": 800,
            "time": 20,
            "specific_mass_change": 0.08,
            "source": "https://doi.org/10.1007/BF03027458"
        },
        {
            "Alloy_ID": "A145",
            "Source_Alloy_ID": "A145-S01",
            "alloy_formula": "Ti-47Al-4Cr",
            "Al": 47.32,
            "Cr": 3.57,
            "Hf": 0,
            "Mo": 0,
            "Nb": 0,
            "Si": 0,
            "Ta": 0,
            "Ti": 49.11,
            "V": 0,
            "W": 0,
            "Zr": 0,
            "temperature": 1000,
            "time": 20,
            "specific_mass_change": 15.48,
            "source": "https://doi.org/10.1007/BF03027458"
        },
        {
            "Alloy_ID": "A145",
            "Source_Alloy_ID": "A145-S01",
            "alloy_formula": "Ti-47Al-4Cr",
            "Al": 47.32,
            "Cr": 3.57,
            "Hf": 0,
            "Mo": 0,
            "Nb": 0,
            "Si": 0,
            "Ta": 0,
            "Ti": 49.11,
            "V": 0,
            "W": 0,
            "Zr": 0,
            "temperature": 800,
            "time": 50,
            "specific_mass_change": 0.73,
            "source": "https://doi.org/10.1007/BF03027458"
        },
        {
            "Alloy_ID": "A145",
            "Source_Alloy_ID": "A145-S01",
            "alloy_formula": "Ti-47Al-4Cr",
            "Al": 47.32,
            "Cr": 3.57,
            "Hf": 0,
            "Mo": 0,
            "Nb": 0,
            "Si": 0,
            "Ta": 0,
            "Ti": 49.11,
            "V": 0,
            "W": 0,
            "Zr": 0,
            "temperature": 1000,
            "time": 50,
            "specific_mass_change": 26.51,
            "source": "https://doi.org/10.1007/BF03027458"
        },
        {
            "Alloy_ID": "A146",
            "Source_Alloy_ID": "A146-S01",
            "alloy_formula": "AlTi-10wtCr",
            "Al": 47.78,
            "Cr": 7.17,
            "Hf": 0,
            "Mo": 0,
            "Nb": 0,
            "Si": 0,
            "Ta": 0,
            "Ti": 45.05,
            "V": 0,
            "W": 0,
