Repository: Tom-WCL/Dataset-of-oxidation-properties-of-refractory-alloys

# Database for Predicting Oxidation Resistance of Refractory High-Entropy Alloys

## Overview

This repository contains the experimental database used in the study *"Advancing Refractory High-Entropy Alloy Development with AI-Predictive Models for High-Temperature Oxidation Resistance"*. The database was designed to train and validate machine learning models for predicting specific mass change due to oxidation in Refractory High-Entropy Alloys (RHEAs) and Refractory Complex Concentrated Alloys (RCCAs). It is a valuable resource for researchers in materials science, particularly those focusing on high-temperature alloy applications.

File: alloy_oxidation_886_202406_with_metadata.json (part 11 of 12)
{
            "Zr": 0,
            "temperature": 900,
            "time": 10,
            "specific_mass_change": 2.8,
            "source": "https://doi.org/10.1016/0956-716X(95)00327-R"
        },
        {
            "Alloy_ID": "A146",
            "Source_Alloy_ID": "A146-S01",
            "alloy_formula": "AlTi-10wtCr",
            "Al": 47.78,
            "Cr": 7.17,
            "Hf": 0,
            "Mo": 0,
            "Nb": 0,
            "Si": 0,
            "Ta": 0,
            "Ti": 45.05,
            "V": 0,
            "W": 0,
            "Zr": 0,
            "temperature": 900,
            "time": 20,
            "specific_mass_change": 3.95,
            "source": "https://doi.org/10.1016/0956-716X(95)00327-R"
        },
        {
            "Alloy_ID": "A146",
            "Source_Alloy_ID": "A146-S01",
            "alloy_formula": "AlTi-10wtCr",
            "Al": 47.78,
            "Cr": 7.17,
            "Hf": 0,
            "Mo": 0,
            "Nb": 0,
            "Si": 0,
            "Ta": 0,
            "Ti": 45.05,
            "V": 0,
            "W": 0,
            "Zr": 0,
            "temperature": 900,
            "time": 50,
            "specific_mass_change": 6.67,
            "source": "https://doi.org/10.1016/0956-716X(95)00327-R"
        },
        {
            "Alloy_ID": "A146",
            "Source_Alloy_ID": "A146-S01",
            "alloy_formula": "AlTi-10wtCr",
            "Al": 47.78,
            "Cr": 7.17,
            "Hf": 0,
            "Mo": 0,
            "Nb": 0,
            "Si": 0,
            "Ta": 0,
            "Ti": 45.05,
            "V": 0,
            "W": 0,
            "Zr": 0,
            "temperature": 900,
            "time": 100,
            "specific_mass_change": 10.19,
            "source": "https://doi.org/10.1016/0956-716X(95)00327-R"
        },
        {
            "Alloy_ID": "A147",
            "Source_Alloy_ID": "A147-S01",
            "alloy_formula": "Ti-48Al-2Cr2Nb",
            "Al": 48.11,
            "Cr": 2.02,
            "Hf": 0,
            "Mo": 0,
            "Nb": 2,
            "Si": 0,
            "Ta": 0,
            "Ti": 47.87,
            "V": 0,
            "W": 0,
            "Zr": 0,
            "temperature": 800,
            "time": 3,
            "specific_mass_change": 0.04,
            "source": "https://doi.org/10.1007/BF03027458"
        },
        {
            "Alloy_ID": "A147",
            "Source_Alloy_ID": "A147-S01",
            "alloy_formula": "Ti-48Al-2Cr2Nb",
            "Al": 48.11,
            "Cr": 2.02,
            "Hf": 0,
            "Mo": 0,
            "Nb": 2,
            "Si": 0,
            "Ta": 0,
            "Ti": 47.87,
            "V": 0,
            "W": 0,
            "Zr": 0,
            "temperature": 900,
            "time": 3,
            "specific_mass_change": 0.33,
            "source": "https://doi.org/10.1007/BF03027458"
        },
        {
            "Alloy_ID": "A147",
            "Source_Alloy_ID": "A147-S01",
            "alloy_formula": "Ti-48Al-2Cr2Nb",
            "Al": 48.11,
            "Cr": 2.02,
            "Hf": 0,
            "Mo": 0,
            "Nb": 2,
            "Si": 0,
            "Ta": 0,
            "Ti": 47.87,
            "V": 0,
            "W": 0,
            "Zr": 0,
            "temperature": 1000,
            "time": 3,
            "specific_mass_change": 1.16,
            "source": "https://doi.org/10.1007/BF03027458"
        },
        {
            "Alloy_ID": "A147",
            "Source_Alloy_ID": "A147-S01",
            "alloy_formula": "Ti-48Al-2Cr2Nb",
            "Al": 48.11,
            "Cr": 2.02,
            "Hf": 0,
            "Mo": 0,
            "Nb": 2,
            "Si": 0,
            "Ta": 0,
            "Ti": 47.87,
            "V": 0,
            "W": 0,
            "Zr": 0,
            "temperature": 800,
            "time": 4,
            "specific_mass_change": 0.04,
            "source": "https://doi.org/10.1007/BF03027458"
        },
        {
            "Alloy_ID": "A147",
            "Source_Alloy_ID": "A147-S01",
            "alloy_formula": "Ti-48Al-2Cr2Nb",
            "Al": 48.11,
            "Cr": 2.02,
            "Hf": 0,
            "Mo": 0,
            "Nb": 2,
            "Si": 0,
            "Ta": 0,
            "Ti": 47.87,
            "V": 0,
            "W": 0,
            "Zr": 0,
            "temperature": 900,
            "time": 4,
            "specific_mass_change": 0.35,
            "source": "https://doi.org/10.1007/BF03027458"
        },
        {
            "Alloy_ID": "A147",
            "Source_Alloy_ID": "A147-S01",
            "alloy_formula": "Ti-48Al-2Cr2Nb",
            "Al": 48.11,
            "Cr": 2.02,
            "Hf": 0,
            "Mo": 0,
            "Nb": 2,
            "Si": 0,
            "Ta": 0,
            "Ti": 47.87,
            "V": 0,
            "W": 0,
            "Zr": 0,
            "temperature": 1000,
            "time": 4,
            "specific_mass_change": 1.25,
            "source": "https://doi.org/10.1007/BF03027458"
        },
        {
            "Alloy_ID": "A147",
            "Source_Alloy_ID": "A147-S01",
            "alloy_formula": "Ti-48Al-2Cr2Nb",
            "Al": 48.11,
            "Cr": 2.02,
            "Hf": 0,
            "Mo": 0,
            "Nb": 2,
            "Si": 0,
            "Ta": 0,
            "Ti": 47.87,
            "V": 0,
            "W": 0,
            "Zr": 0,
            "temperature": 800,
            "time": 10,
            "specific_mass_change": 0.1,
            "source": "https://doi.org/10.1007/BF03027458"
        },
        {
            "Alloy_ID": "A147",
            "Source_Alloy_ID": "A147-S01",
            "alloy_formula": "Ti-48Al-2Cr2Nb",
            "Al": 48.11,
            "Cr": 2.02,
            "Hf": 0,
            "Mo": 0,
            "Nb": 2,
            "Si": 0,
            "Ta": 0,
            "Ti": 47.87,
            "V": 0,
            "W": 0,
            "Zr": 0,
            "temperature": 900,
            "time": 10,
            "specific_mass_change": 0.4,
            "source": "https://doi.org/10.1007/BF03027458"
        },
        {
            "Alloy_ID": "A147",
            "Source_Alloy_ID": "A147-S01",
            "alloy_formula": "Ti-48Al-2Cr2Nb",
            "Al": 48.11,
            "Cr": 2.02,
            "Hf": 0,
            "Mo": 0,
            "Nb": 2,
            "Si": 0,
            "Ta": 0,
            "Ti": 47.87,
            "V": 0,
            "W": 0,
            "Zr": 0,
            "temperature": 1000,
            "time": 10,
            "specific_mass_change": 1.68,
            "source": "https://doi.org/10.1007/BF03027458"
        },
        {
            "Alloy_ID": "A147",
            "Source_Alloy_ID": "A147-S01",
            "alloy_formula": "Ti-48Al-2Cr2Nb",
            "Al": 48.11,
            "Cr": 2.02,
            "Hf": 0,
            "Mo": 0,
            "Nb": 2,
            "Si": 0,
            "Ta": 0,
            "Ti": 47.87,
            "V": 0,
            "W": 0,
            "Zr": 0,
            "temperature": 800,
            "time": 20,
            "specific_mass_change": 0.29,
            "source": "https://doi.org/10.1007/BF03027458"
        },
        {
            "Alloy_ID": "A147",
            "Source_Alloy_ID": "A147-S01",
            "alloy_formula": "Ti-48Al-2Cr2Nb",
            "Al": 48.11,
            "Cr": 2.02,
            "Hf": 0,
            "Mo": 0,
            "Nb": 2,
            "Si": 0,
            "Ta": 0,
            "Ti": 47.87,
            "V": 0,
            "W": 0,
            "Zr": 0,
            "temperature": 900,
            "time": 20,
            "specific_mass_change": 0.56,
            "source": "https://doi.org/10.1007/BF03027458"
        },
        {
            "Alloy_ID": "A147",
            "Source_Alloy_ID": "A147-S01",
            "alloy_formula": "Ti-48Al-2Cr2Nb",
            "Al": 48.11,
            "Cr": 2.02,
            "Hf": 0,
            "Mo": 0,
            "Nb": 2,
            "Si": 0,
            "Ta": 0,
            "Ti": 47.87,
            "V": 0,
            "W": 0,
            "Zr": 0,
            "temperature": 1000,
            "time": 20,
            "specific_mass_change": 2.24,
            "source": "https://doi.org/10.1007/BF03027458"
        },
        {
            "Alloy_ID": "A147",
            "Source_Alloy_ID": "A147-S01",
            "alloy_formula": "Ti-48Al-2Cr2Nb",
            "Al": 48.11,
            "Cr": 2.02,
            "Hf": 0,
            "Mo": 0,
            "Nb": 2,
            "Si": 0,
            "Ta": 0,
            "Ti": 47.87,
            "V": 0,
            "W": 0,
            "Zr": 0,
            "temperature": 800,
            "time": 50,
            "specific_mass_change": 0.64,
            "source": "https://doi.org/10.1007/BF03027458"
        },
        {
            "Alloy_ID": "A147",
            "Source_Alloy_ID": "A147-S01",
            "alloy_formula": "Ti-48Al-2Cr2Nb",
            "Al": 48.11,
            "Cr": 2.02,
            "Hf": 0,
            "Mo": 0,
            "Nb": 2,
            "Si": 0,
            "Ta": 0,
            "Ti": 47.87,
            "V": 0,
            "W": 0,
            "Zr": 0,
            "temperature": 900,
            "time": 50,
            "specific_mass_change": 0.98,
            "source": "https://doi.org/10.1007/BF03027458"
        },
        {
            "Alloy_ID": "A147",
            "Source_Alloy_ID": "A147-S01",
            "alloy_formula": "Ti-48Al-2Cr2Nb",
            "Al": 48.11,
            "Cr": 2.02,
            "Hf": 0,
            "Mo": 0,
            "Nb": 2,
            "Si": 0,
            "Ta": 0,
            "Ti": 47.87,
            "V": 0,
            "W": 0,
            "Zr": 0,
            "temperature": 1000,
            "time": 50,
            "specific_mass_change": 3.07,
            "source": "https://doi.org/10.1007/BF03027458"
        },
        {
            "Alloy_ID": "A148",
            "Source_Alloy_ID": "A148-S01",
            "alloy_formula": "Ti-48.4Al-1.9W",
            "Al": 48.4,
            "Cr": 0,
            "Hf": 0,
            "Mo": 0,
            "Nb": 0,
            "Si": 0,
            "Ta": 0,
            "Ti": 49.7,
            "V": 0,
            "W": 1.9,
            "Zr": 0,
            "temperature": 800,
            "time": 3,
            "specific_mass_change": 0.14,
            "source": "https://doi.org/10.1007/BF03027458"
        },
        {
            "Alloy_ID": "A148",
            "Source_Alloy_ID": "A148-S01",
            "alloy_formula": "Ti-48.4Al-1.9W",
            "Al": 48.4,
            "Cr": 0,
            "Hf": 0,
            "Mo": 0,
            "Nb": 0,
            "Si": 0,
            "Ta": 0,
            "Ti": 49.7,
            "V": 0,
            "W": 1.9,
            "Zr": 0,
            "temperature": 900,
            "time": 3,
            "specific_mass_change": 0.2,
            "source": "https://doi.org/10.1007/BF03027458"
        },
        {
            "Alloy_ID": "A148",
            "Source_Alloy_ID": "A148-S01",
            "alloy_formula": "Ti-48.4Al-1.9W",
            "Al": 48.4,
            "Cr": 0,
            "Hf": 0,
            "Mo": 0,
            "Nb": 0,
            "Si": 0,
            "Ta": 0,
            "Ti": 49.7,
            "V": 0,
            "W": 1.9,
            "Zr": 0,
            "temperature": 1000,
            "time": 3,
            "specific_mass_change": 0.44,
            "source": "https://doi.org/10.1007/BF03027458"
        },
        {
            "Alloy_ID": "A148",
            "Source_Alloy_ID": "A148-S01",
            "alloy_formula": "Ti-48.4Al-1.9W",
            "Al": 48.4,
            "Cr": 0,
            "Hf": 0,
            "Mo": 0,
            "Nb": 0,
            "Si": 0,
            "Ta": 0,
            "Ti": 49.7,
            "V": 0,
            "W": 1.9,
            "Zr": 0,
            "temperature": 800,
            "time": 4,
            "specific_mass_change": 0.14,
            "source": "https://doi.org/10.1007/BF03027458"
        },
        {
            "Alloy_ID": "A148",
            "Source_Alloy_ID": "A148-S01",
            "alloy_formula": "Ti-48.4Al-1.9W",
            "Al": 48.4,
            "Cr": 0,
            "Hf": 0,
            "Mo": 0,
            "Nb": 0,
            "Si": 0,
            "Ta": 0,
            "Ti": 49.7,
            "V": 0,
            "W": 1.9,
            "Zr": 0,
            "temperature": 900,
            "time": 4,
            "specific_mass_change": 0.23,
            "source": "https://doi.org/10.1007/BF03027458"
        },
        {
            "Alloy_ID": "A148",
            "Source_Alloy_ID": "A148-S01",
            "alloy_formula": "Ti-48.4Al-1.9W",
            "Al": 48.4,
            "Cr": 0,
            "Hf": 0,
            "Mo": 0,
            "Nb": 0,
            "Si": 0,
            "Ta": 0,
            "Ti": 49.7,
            "V": 0,
            "W": 1.9,
            "Zr": 0,
            "temperature": 1000,
            "time": 4,
            "specific_mass_change": 0.5,
            "source": "https://doi.org/10.1007/BF03027458"
        },
        {
            "Alloy_ID": "A148",
            "Source_Alloy_ID": "A148-S01",
            "alloy_formula": "Ti-48.4Al-1.9W",
            "Al": 48.4,
            "Cr": 0,
            "Hf": 0,
            "Mo": 0,
            "Nb": 0,
            "Si": 0,
            "Ta": 0,
            "Ti": 49.7,
            "V": 0,
            "W": 1.9,
            "Zr": 0,
            "temperature": 800,
            "time": 10,
            "specific_mass_change": 0.17,
            "source": "https://doi.org/10.1007/BF03027458"
        },
        {
            "Alloy_ID": "A148",
            "Source_Alloy_ID": "A148-S01",
            "alloy_formula": "Ti-48.4Al-1.9W",
            "Al": 48.4,
            "Cr": 0,
            "Hf": 0,
            "Mo": 0,
            "Nb": 0,
            "Si": 0,
            "Ta": 0,
            "Ti": 49.7,
            "V": 0,
            "W": 1.9,
            "Zr": 0,
            "temperature": 900,
            "time": 10,
            "specific_mass_change": 0.39,
            "source": "https://doi.org/10.1007/BF03027458"
        },
        {
            "Alloy_ID": "A148",
            "Source_Alloy_ID": "A148-S01",
            "alloy_formula": "Ti-48.4Al-1.9W",
            "Al": 48.4,
            "Cr": 0,
            "Hf": 0,
            "Mo": 0,
            "Nb": 0,
            "Si": 0,
            "Ta": 0,
            "Ti": 49.7,
            "V": 0,
            "W": 1.9,
            "Zr": 0,
            "temperature": 1000,
            "time": 10,
            "specific_mass_change": 0.73,
            "source": "https://doi.org/10.1007/BF03027458"
        },
        {
            "Alloy_ID": "A148",
            "Source_Alloy_ID": "A148-S01",
            "alloy_formula": "Ti-48.4Al-1.9W",
            "Al": 48.4,
            "Cr": 0,
            "Hf": 0,
            "Mo": 0,
            "Nb": 0,
            "Si": 0,
            "Ta": 0,
            "Ti": 49.7,
            "V": 0,
            "W": 1.9,
            "Zr": 0,
            "temperature": 800,
            "time": 20,
            "specific_mass_change": 0.18,
            "source": "https://doi.org/10.1007/BF03027458"
        },
        {
            "Alloy_ID": "A148",
            "Source_Alloy_ID": "A148-S01",
            "alloy_formula": "Ti-48.4Al-1.9W",
            "Al": 48.4,
            "Cr": 0,
            "Hf": 0,
            "Mo": 0,
            "Nb": 0,
            "Si": 0,
            "Ta": 0,
            "Ti": 49.7,
            "V": 0,
            "W": 1.9,
            "Zr": 0,
            "temperature": 900,
            "time": 20,
            "specific_mass_change": 0.54,
            "source": "https://doi.org/10.1007/BF03027458"
        },
        {
            "Alloy_ID": "A148",
            "Source_Alloy_ID": "A148-S01",
            "alloy_formula": "Ti-48.4Al-1.9W",
            "Al": 48.4,
            "Cr": 0,
            "Hf": 0,
            "Mo": 0,
            "Nb": 0,
            "Si": 0,
            "Ta": 0,
            "Ti": 49.7,
            "V": 0,
            "W": 1.9,
            "Zr": 0,
            "temperature": 1000,
            "time": 20,
            "specific_mass_change": 0.94,
            "source": "https://doi.org/10.1007/BF03027458"
        },
        {
            "Alloy_ID": "A148",
            "Source_Alloy_ID": "A148-S01",
            "alloy_formula": "Ti-48.4Al-1.9W",
            "Al": 48.4,
            "Cr": 0,
            "Hf": 0,
            "Mo": 0,
            "Nb": 0,
            "Si": 0,
            "Ta": 0,
            "Ti": 49.7,
            "V": 0,
            "W": 1.9,
            "Zr": 0,
            "temperature": 800,
            "time": 50,
            "specific_mass_change": 0.24,
            "source": "https://doi.org/10.1007/BF03027458"
        },
        {
            "Alloy_ID": "A148",
            "Source_Alloy_ID": "A148-S01",
            "alloy_formula": "Ti-48.4Al-1.9W",
            "Al": 48.4,
            "Cr": 0,
            "Hf": 0,
            "Mo": 0,
            "Nb": 0,
            "Si": 0,
            "Ta": 0,
            "Ti": 49.7,
            "V": 0,
            "W": 1.9,
            "Zr": 0,
            "temperature": 900,
            "time": 50,
            "specific_mass_change": 0.82,
            "source": "https://doi.org/10.1007/BF03027458"
        },
        {
            "Alloy_ID": "A148",
            "Source_Alloy_ID": "A148-S01",
            "alloy_formula": "Ti-48.4Al-1.9W",
            "Al": 48.4,
            "Cr": 0,
            "Hf": 0,
            "Mo": 0,
            "Nb": 0,
            "Si": 0,
            "Ta": 0,
            "Ti": 49.7,
            "V": 0,
            "W": 1.9,
            "Zr": 0,
            "temperature": 1000,
            "time": 50,
            "specific_mass_change": 1.77,
            "source": "https://doi.org/10.1007/BF03027458"
        },
        {
            "Alloy_ID": "A149",
            "Source_Alloy_ID": "A149-S01",
            "alloy_formula": "AlTi-5wtSi",
            "Al": 48.49,
            "Cr": 0,
            "Hf": 0,
            "Mo": 0,
            "Nb": 0,
            "Si": 5.62,
            "Ta": 0,
            "Ti": 45.89,
            "V": 0,
            "W": 0,
            "Zr": 0,
            "temperature": 900,
            "time": 10,
            "specific_mass_change": 0.52,
            "source": "https://doi.org/10.1016/0956-716X(95)00327-R"
        },
        {
            "Alloy_ID": "A149",
            "Source_Alloy_ID": "A149-S01",
            "alloy_formula": "AlTi-5wtSi",
            "Al": 48.49,
            "Cr": 0,
            "Hf": 0,
            "Mo": 0,
            "Nb": 0,
            "Si": 5.62,
            "Ta": 0,
            "Ti": 45.89,
            "V": 0,
            "W": 0,
            "Zr": 0,
            "temperature": 1000,
            "time": 10,
            "specific_mass_change": 3.13,
            "source": "https://doi.org/10.1016/0956-716X(95)00327-R"
        },
        {
            "Alloy_ID": "A149",
            "Source_Alloy_ID": "A149-S01",
            "alloy_formula": "AlTi-5wtSi",
            "Al": 48.49,
            "Cr": 0,
            "Hf": 0,
            "Mo": 0,
            "Nb": 0,
            "Si": 5.62,
            "Ta": 0,
            "Ti": 45.89,
            "V": 0,
            "W": 0,
            "Zr": 0,
            "temperature": 1100,
            "time": 10,
            "specific_mass_change": 6.68,
            "source": "https://doi.org/10.1016/0956-716X(95)00327-R"
        },
        {
            "Alloy_ID": "A149",
            "Source_Alloy_ID": "A149-S01",
            "alloy_formula": "AlTi-5wtSi",
            "Al": 48.49,
            "Cr": 0,
            "Hf": 0,
            "Mo": 0,
            "Nb": 0,
            "Si": 5.62,
            "Ta": 0,
            "Ti": 45.89,
            "V": 0,
            "W": 0,
            "Zr": 0,
            "temperature": 900,
            "time": 20,
            "specific_mass_change": 0.75,
            "source": "https://doi.org/10.1016/0956-716X(95)00327-R"
        },
        {
            "Alloy_ID": "A149",
            "Source_Alloy_ID": "A149-S01",
            "alloy_formula": "AlTi-5wtSi",
            "Al": 48.49,
            "Cr": 0,
            "Hf": 0,
            "Mo": 0,
            "Nb": 0,
            "Si": 5.62,
            "Ta": 0,
            "Ti": 45.89,
            "V": 0,
            "W": 0,
            "Zr": 0,
            "temperature": 1000,
            "time": 20,
            "specific_mass_change": 5.59,
            "source": "https://doi.org/10.1016/0956-716X(95)00327-R"
        },
        {
            "Alloy_ID": "A149",
            "Source_Alloy_ID": "A149-S01",
            "alloy_formula": "AlTi-5wtSi",
            "Al": 48.49,
            "Cr": 0,
            "Hf": 0,
            "Mo": 0,
            "Nb": 0,
            "Si": 5.62,
            "Ta": 0,
            "Ti": 45.89,
            "V": 0,
            "W": 0,
            "Zr": 0,
            "temperature": 1100,
            "time": 20,
            "specific_mass_change": 14.81,
            "source": "https://doi.org/10.1016/0956-716X(95)00327-R"
        },
        {
            "Alloy_ID": "A149",
            "Source_Alloy_ID": "A149-S01",
            "alloy_formula": "AlTi-5wtSi",
            "Al": 48.49,
            "Cr": 0,
            "Hf": 0,
            "Mo": 0,
            "Nb": 0,
            "Si": 5.62,
            "Ta": 0,
            "Ti": 45.89,
            "V": 0,
            "W": 0,
            "Zr": 0,
            "temperature": 900,
            "time": 50,
            "specific_mass_change": 1.19,
            "source": "https://doi.org/10.1016/0956-716X(95)00327-R"
        },
        {
            "Alloy_ID": "A149",
            "Source_Alloy_ID": "A149-S01",
            "alloy_formula": "AlTi-5wtSi",
            "Al": 48.49,
            "Cr": 0,
            "Hf": 0,
            "Mo": 0,
            "Nb": 0,
            "Si": 5.62,
            "Ta": 0,
            "Ti": 45.89,
            "V": 0,
            "W": 0,
            "Zr": 0,
            "temperature": 1000,
            "time": 50,
            "specific_mass_change": 7.75,
            "source": "https://doi.org/10.1016/0956-716X(95)00327-R"
        },
        {
            "Alloy_ID": "A149",
            "Source_Alloy_ID": "A149-S01",
            "alloy_formula": "AlTi-5wtSi",
            "Al": 48.49,
            "Cr": 0,
            "Hf": 0,
            "Mo": 0,
            "Nb": 0,
            "Si": 5.62,
            "Ta": 0,
            "Ti": 45.89,
            "V": 0,
            "W": 0,
            "Zr": 0,
            "temperature": 1100,
            "time": 50,
            "specific_mass_change": 48.8,
            "source": "https://doi.org/10.1016/0956-716X(95)00327-R"
        },
        {
            "Alloy_ID": "A149",
            "Source_Alloy_ID": "A149-S01",
            "alloy_formula": "AlTi-5wtSi",
            "Al": 48.49,
            "Cr": 0,
            "Hf": 0,
            "Mo": 0,
            "Nb": 0,
            "Si": 5.62,
            "Ta": 0,
            "Ti": 45.89,
            "V": 0,
            "W": 0,
            "Zr": 0,
            "temperature": 900,
            "time": 100,
            "specific_mass_change": 2.56,
            "source": "https://doi.org/10.1016/0956-716X(95)00327-R"
        },
        {
            "Alloy_ID": "A149",
            "Source_Alloy_ID": "A149-S01",
            "alloy_formula": "AlTi-5wtSi",
            "Al": 48.49,
            "Cr": 0,
            "Hf": 0,
            "Mo": 0,
            "Nb": 0,
            "Si": 5.62,
            "Ta": 0,
            "Ti": 45.89,
            "V": 0,
            "W": 0,
            "Zr": 0,
            "temperature": 1000,
            "time": 100,
            "specific_mass_change": 8.5,
            "source": "https://doi.org/10.1016/0956-716X(95)00327-R"
        },
        {
            "Alloy_ID": "A150",
            "Source_Alloy_ID": "A150-S01",
            "alloy_formula": "AlTiCrMoNb-5",
            "Al": 48.6,
            "Cr": 7.2,
            "Hf": 0,
            "Mo": 7.2,
            "Nb": 4.8,
            "Si": 0,
            "Ta": 0,
            "Ti": 32.2,
            "V": 0,
            "W": 0,
            "Zr": 0,
            "temperature": 900,
            "time": 3,
            "specific_mass_change": 1.13,
            "source": "http://dx.doi.org/10.1016/j.intermet.2013.07.023"
        },
        {
            "Alloy_ID": "A150",
            "Source_Alloy_ID": "A150-S01",
            "alloy_formula": "AlTiCrMoNb-5",
            "Al": 48.6,
            "Cr": 7.2,
            "Hf": 0,
            "Mo": 7.2,
            "Nb": 4.8,
            "Si": 0,
            "Ta": 0,
            "Ti": 32.2,
            "V": 0,
            "W": 0,
            "Zr": 0,
            "temperature": 900,
            "time": 4,
            "specific_mass_change": 1.12,
            "source": "http://dx.doi.org/10.1016/j.intermet.2013.07.023"
        },
        {
            "Alloy_ID": "A150",
            "Source_Alloy_ID": "A150-S01",
            "alloy_formula": "AlTiCrMoNb-5",
            "Al": 48.6,
            "Cr": 7.2,
            "Hf": 0,
            "Mo": 7.2,
            "Nb": 4.8,
            "Si": 0,
            "Ta": 0,
            "Ti": 32.2,
            "V": 0,
            "W": 0,
            "Zr": 0,
            "temperature": 900,
            "time": 10,
            "specific_mass_change": 1.14,
            "source": "http://dx.doi.org/10.1016/j.intermet.2013.07.023"
        },
        {
            "Alloy_ID": "A150",
            "Source_Alloy_ID": "A150-S01",
            "alloy_formula": "AlTiCrMoNb-5",
            "Al": 48.6,
            "Cr": 7.2,
            "Hf": 0,
            "Mo": 7.2,
            "Nb": 4.8,
            "Si": 0,
            "Ta": 0,
            "Ti": 32.2,
            "V": 0,
            "W": 0,
            "Zr": 0,
            "temperature": 900,
            "time": 20,
            "specific_mass_change": 1.13,
            "source": "http://dx.doi.org/10.1016/j.intermet.2013.07.023"
        },
        {
            "Alloy_ID": "A150",
            "Source_Alloy_ID": "A150-S01",
            "alloy_formula": "AlTiCrMoNb-5",
            "Al": 48.6,
            "Cr": 7.2,
            "Hf": 0,
            "Mo": 7.2,
            "Nb": 4.8,
            "Si": 0,
            "Ta": 0,
            "Ti": 32.2,
            "V": 0,
            "W": 0,
            "Zr": 0,
            "temperature": 900,
            "time": 50,
            "specific_mass_change": 1.14,
            "source": "http://dx.doi.org/10.1016/j.intermet.2013.07.023"
        },
        {
            "Alloy_ID": "A151",
            "Source_Alloy_ID": "A151-S01",
            "alloy_formula": "AlTi-5wtV",
            "Al": 49.6,
            "Cr": 0,
            "Hf": 0,
            "Mo": 0,
            "Nb": 0,
            "Si": 0,
            "Ta": 0,
            "Ti": 46.94,
            "V": 3.46,
            "W": 0,
            "Zr": 0,
            "temperature": 900,
            "time": 10,
            "specific_mass_change": 3.79,
            "source": "https://doi.org/10.1016/0956-716X(95)00327-R"
        },
        {
            "Alloy_ID": "A151",
            "Source_Alloy_ID": "A151-S01",
            "alloy_formula": "AlTi-5wtV",
            "Al": 49.6,
            "Cr": 0,
            "Hf": 0,
            "Mo": 0,
            "Nb": 0,
            "Si": 0,
            "Ta": 0,
            "Ti": 46.94,
            "V": 3.46,
            "W": 0,
            "Zr": 0,
            "temperature": 900,
            "time": 20,
            "specific_mass_change": 5.43,
            "source": "https://doi.org/10.1016/0956-716X(95)00327-R"
        },
        {
            "Alloy_ID": "A151",
            "Source_Alloy_ID": "A151-S01",
            "alloy_formula": "AlTi-5wtV",
            "Al": 49.6,
            "Cr": 0,
            "Hf": 0,
            "Mo": 0,
            "Nb": 0,
            "Si": 0,
            "Ta": 0,
            "Ti": 46.94,
            "V": 3.46,
            "W": 0,
            "Zr": 0,
            "temperature": 900,
            "time": 50,
            "specific_mass_change": 8.96,
            "source": "https://doi.org/10.1016/0956-716X(95)00327-R"
        },
        {
            "Alloy_ID": "A151",
            "Source_Alloy_ID": "A151-S01",
            "alloy_formula": "AlTi-5wtV",
            "Al": 49.6,
            "Cr": 0,
            "Hf": 0,
            "Mo": 0,
            "Nb": 0,
            "Si": 0,
            "Ta": 0,
            "Ti": 46.94,
            "V": 3.46,
            "W": 0,
            "Zr": 0,
            "temperature": 900,
            "time": 100,
            "specific_mass_change": 15.16,
            "source": "https://doi.org/10.1016/0956-716X(95)00327-R"
        },
        {
            "Alloy_ID": "A152",
            "Source_Alloy_ID": "A152-S01",
            "alloy_formula": "AlTi",
            "Al": 50,
            "Cr": 0,
            "Hf": 0,
            "Mo": 0,
            "Nb": 0,
            "Si": 0,
            "Ta": 0,
            "Ti": 50,
            "V": 0,
            "W": 0,
            "Zr": 0,
            "temperature": 800,
            "time": 3,
            "specific_mass_change": 0.23,
            "source": "https://doi.org/10.1007/BF01105677"
        },
        {
            "Alloy_ID": "A152",
            "Source_Alloy_ID": "A152-S01",
            "alloy_formula": "AlTi",
            "Al": 50,
            "Cr": 0,
            "Hf": 0,
            "Mo": 0,
            "Nb": 0,
            "Si": 0,
            "Ta": 0,
            "Ti": 50,
            "V": 0,
            "W": 0,
            "Zr": 0,
            "temperature": 900,
            "time": 3,
            "specific_mass_change": 0.59,
            "source": "https://doi.org/10.1007/BF01105677"
        },
        {
            "Alloy_ID": "A152",
            "Source_Alloy_ID": "A152-S01",
            "alloy_formula": "AlTi",
            "Al": 50,
            "Cr": 0,
            "Hf": 0,
            "Mo": 0,
            "Nb": 0,
            "Si": 0,
            "Ta": 0,
            "Ti": 50,
            "V": 0,
            "W": 0,
            "Zr": 0,
            "temperature": 1000,
            "time": 3,
            "specific_mass_change": 3.37,
            "source": "https://doi.org/10.1007/BF01105677"
        },
        {
            "Alloy_ID": "A152",
            "Source_Alloy_ID": "A152-S01",
            "alloy_formula": "AlTi",
            "Al": 50,
            "Cr": 0,
            "Hf": 0,
            "Mo": 0,
            "Nb": 0,
            "Si": 0,
            "Ta": 0,
            "Ti": 50,
            "V": 0,
            "W": 0,
            "Zr": 0,
            "temperature": 800,
            "time": 4,
            "specific_mass_change": 0.27,
            "source": "https://doi.org/10.1007/BF01105677"
        },
        {
            "Alloy_ID": "A152",
            "Source_Alloy_ID": "A152-S01",
            "alloy_formula": "AlTi",
            "Al": 50,
            "Cr": 0,
            "Hf": 0,
            "Mo": 0,
            "Nb": 0,
            "Si": 0,
            "Ta": 0,
            "Ti": 50,
            "V": 0,
            "W": 0,
            "Zr": 0,
            "temperature": 900,
            "time": 4,
            "specific_mass_change": 0.68,
            "source": "https://doi.org/10.1007/BF01105677"
        },
        {
            "Alloy_ID": "A152",
            "Source_Alloy_ID": "A152-S01",
            "alloy_formula": "AlTi",
            "Al": 50,
            "Cr": 0,
            "Hf": 0,
            "Mo": 0,
            "Nb": 0,
            "Si": 0,
            "Ta": 0,
            "Ti": 50,
            "V": 0,
            "W": 0,
            "Zr": 0,
            "temperature": 1000,
            "time": 4,
            "specific_mass_change": 4.17,
            "source": "https://doi.org/10.1007/BF01105677"
        },
        {
            "Alloy_ID": "A152",
            "Source_Alloy_ID": "A152-S01",
            "alloy_formula": "AlTi",
            "Al": 50,
            "Cr": 0,
            "Hf": 0,
            "Mo": 0,
            "Nb": 0,
            "Si": 0,
            "Ta": 0,
            "Ti": 50,
            "V": 0,
            "W": 0,
            "Zr": 0,
            "temperature": 800,
            "time": 10,
            "specific_mass_change": 0.24,
            "source": "https://doi.org/10.1007/BF01105677"
        },
        {
            "Alloy_ID": "A152",
            "Source_Alloy_ID": "A152-S01",
            "alloy_formula": "AlTi",
            "Al": 50,
            "Cr": 0,
            "Hf": 0,
            "Mo": 0,
            "Nb": 0,
            "Si": 0,
            "Ta": 0,
            "Ti": 50,
            "V": 0,
            "W": 0,
            "Zr": 0,
            "temperature": 900,
            "time": 10,
            "specific_mass_change": 1.01,
            "source": "https://doi.org/10.1007/BF01105677"
        },
        {
            "Alloy_ID": "A152",
            "Source_Alloy_ID": "A152-S01",
            "alloy_formula": "AlTi",
            "Al": 50,
            "Cr": 0,
            "Hf": 0,
            "Mo": 0,
            "Nb": 0,
            "Si": 0,
            "Ta": 0,
            "Ti": 50,
            "V": 0,
            "W": 0,
            "Zr": 0,
            "temperature": 1000,
            "time": 10,
            "specific_mass_change": 7.97,
            "source": "https://doi.org/10.1007/BF01105677"
        },
        {
            "Alloy_ID": "A152",
            "Source_Alloy_ID": "A152-S01",
            "alloy_formula": "AlTi",
            "Al": 50,
            "Cr": 0,
            "Hf": 0,
            "Mo": 0,
            "Nb": 0,
            "Si": 0,
            "Ta": 0,
            "Ti": 50,
            "V": 0,
            "W": 0,
            "Zr": 0,
            "temperature": 800,
            "time": 20,
            "specific_mass_change": 0.28,
            "source": "https://doi.org/10.1007/BF01105677"
        },
        {
            "Alloy_ID": "A152",
            "Source_Alloy_ID": "A152-S01",
            "alloy_formula": "AlTi",
            "Al": 50,
            "Cr": 0,
            "Hf": 0,
            "Mo": 0,
            "Nb": 0,
            "Si": 0,
            "Ta": 0,
            "Ti": 50,
            "V": 0,
            "W": 0,
            "Zr": 0,
            "temperature": 900,
            "time": 20,
            "specific_mass_change": 1.11,
            "source": "https://doi.org/10.1007/BF01105677"
        },
        {
            "Alloy_ID": "A152",
            "Source_Alloy_ID": "A152-S01",
            "alloy_formula": "AlTi",
            "Al": 50,
            "Cr": 0,
            "Hf": 0,
            "Mo": 0,
            "Nb": 0,
            "Si": 0,
            "Ta": 0,
            "Ti": 50,
            "V": 0,
            "W": 0,
            "Zr": 0,
            "temperature": 1000,
            "time": 20,
            "specific_mass_change": 12.77,
            "source": "https://doi.org/10.1007/BF01105677"
        },
        {
            "Alloy_ID": "A153",
            "Source_Alloy_ID": "A153-S01",
            "alloy_formula": "Ti50Al2Nb",
            "Al": 50.2,
            "Cr": 0,
            "Hf": 0,
            "Mo": 0,
            "Nb": 1.99,
            "Si": 0,
            "Ta": 0,
            "Ti": 47.81,
            "V": 0,
            "W": 0,
            "Zr": 0,
            "temperature": 900,
            "time": 10,
            "specific_mass_change": 0.81,
            "source": "https://doi.org/10.1023/A:1018839511102"
        },
        {
            "Alloy_ID": "A153",
            "Source_Alloy_ID": "A153-S01",
            "alloy_formula": "Ti50Al2Nb",
            "Al": 50.2,
            "Cr": 0,
            "Hf": 0,
            "Mo": 0,
            "Nb": 1.99,
            "Si": 0,
            "Ta": 0,
            "Ti": 47.81,
            "V": 0,
            "W": 0,
            "Zr": 0,
            "temperature": 900,
            "time": 20,
            "specific_mass_change": 1.05,
            "source": "https://doi.org/10.1023/A:1018839511102"
        },
        {
            "Alloy_ID": "A153",
            "Source_Alloy_ID": "A153-S01",
            "alloy_formula": "Ti50Al2Nb",
            "Al": 50.2,
            "Cr": 0,
            "Hf": 0,
            "Mo": 0,
            "Nb": 1.99,
            "Si": 0,
            "Ta": 0,
            "Ti": 47.81,
            "V": 0,
            "W": 0,
            "Zr": 0,
            "temperature": 900,
            "time": 50,
            "specific_mass_change": 1.49,
            "source": "https://doi.org/10.1023/A:1018839511102"
        },
        {
            "Alloy_ID": "A153",
            "Source_Alloy_ID": "A153-S01",
            "alloy_formula": "Ti50Al2Nb",
            "Al": 50.2,
            "Cr": 0,
            "Hf": 0,
            "Mo": 0,
            "Nb": 1.99,
            "Si": 0,
            "Ta": 0,
            "Ti": 47.81,
            "V": 0,
            "W": 0,
            "Zr": 0,
            "temperature": 900,
            "time": 100,
            "specific_mass_change": 1.89,
            "source": "https://doi.org/10.1023/A:1018839511102"
        },
        {
            "Alloy_ID": "A154",
            "Source_Alloy_ID": "A154-S01",
            "alloy_formula": "AlTi-5wtMo",
            "Al": 50.52,
            "Cr": 0,
            "Hf": 0,
            "Mo": 1.98,
            "Nb": 0,
            "Si": 0,
            "Ta": 0,
            "Ti": 47.5,
            "V": 0,
            "W": 0,
            "Zr": 0,
            "temperature": 900,
            "time": 10,
            "specific_mass_change": 1.23,
            "source": "https://doi.org/10.1016/0956-716X(95)00327-R"
        },
        {
            "Alloy_ID": "A154",
            "Source_Alloy_ID": "A154-S01",
            "alloy_formula": "AlTi-5wtMo",
            "Al": 50.52,
            "Cr": 0,
            "Hf": 0,
            "Mo": 1.98,
            "Nb": 0,
            "Si": 0,
            "Ta": 0,
            "Ti": 47.5,
            "V": 0,
            "W": 0,
            "Zr": 0,
            "temperature": 900,
            "time": 20,
            "specific_mass_change": 1.56,
            "source": "https://doi.org/10.1016/0956-716X(95)00327-R"
        },
        {
            "Alloy_ID": "A154",
            "Source_Alloy_ID": "A154-S01",
            "alloy_formula": "AlTi-5wtMo",
            "Al": 50.52,
            "Cr": 0,
            "Hf": 0,
            "Mo": 1.98,
            "Nb": 0,
            "Si": 0,
            "Ta": 0,
            "Ti": 47.5,
            "V": 0,
            "W": 0,
            "Zr": 0,
            "temperature": 900,
            "time": 50,
            "specific_mass_change": 1.97,
            "source": "https://doi.org/10.1016/0956-716X(95)00327-R"
        },
        {
            "Alloy_ID": "A154",
            "Source_Alloy_ID": "A154-S01",
            "alloy_formula": "AlTi-5wtMo",
            "Al": 50.52,
            "Cr": 0,
            "Hf": 0,
            "Mo": 1.98,
            "Nb": 0,
            "Si": 0,
            "Ta": 0,
            "Ti": 47.5,
            "V": 0,
            "W": 0,
            "Zr": 0,
            "temperature": 900,
            "time": 100,
            "specific_mass_change": 2.29,
            "source": "https://doi.org/10.1016/0956-716X(95)00327-R"
        },
        {
            "Alloy_ID": "A155",
            "Source_Alloy_ID": "A155-S01",
            "alloy_formula": "Ti-51Al",
            "Al": 50.56,
            "Cr": 0,
            "Hf": 0,
            "Mo": 0,
            "Nb": 0,
            "Si": 0,
            "Ta": 0,
            "Ti": 49.44,
            "V": 0,
            "W": 0,
            "Zr": 0,
            "temperature": 800,
            "time": 3,
            "specific_mass_change": 0.07,
