Repository: Tom-WCL/Dataset-of-oxidation-properties-of-refractory-alloys

# Database for Predicting Oxidation Resistance of Refractory High-Entropy Alloys

## Overview

This repository contains the experimental database used in the study *"Advancing Refractory High-Entropy Alloy Development with AI-Predictive Models for High-Temperature Oxidation Resistance"*. The database was designed to train and validate machine learning models for predicting specific mass change due to oxidation in Refractory High-Entropy Alloys (RHEAs) and Refractory Complex Concentrated Alloys (RCCAs). It is a valuable resource for researchers in materials science, particularly those focusing on high-temperature alloy applications.

File: alloy_oxidation_886_202406_with_metadata.json (part 12 of 12)
{
            "source": "https://doi.org/10.1007/BF03027458"
        },
        {
            "Alloy_ID": "A155",
            "Source_Alloy_ID": "A155-S01",
            "alloy_formula": "Ti-51Al",
            "Al": 50.56,
            "Cr": 0,
            "Hf": 0,
            "Mo": 0,
            "Nb": 0,
            "Si": 0,
            "Ta": 0,
            "Ti": 49.44,
            "V": 0,
            "W": 0,
            "Zr": 0,
            "temperature": 900,
            "time": 3,
            "specific_mass_change": 0.55,
            "source": "https://doi.org/10.1007/BF03027458"
        },
        {
            "Alloy_ID": "A155",
            "Source_Alloy_ID": "A155-S01",
            "alloy_formula": "Ti-51Al",
            "Al": 50.56,
            "Cr": 0,
            "Hf": 0,
            "Mo": 0,
            "Nb": 0,
            "Si": 0,
            "Ta": 0,
            "Ti": 49.44,
            "V": 0,
            "W": 0,
            "Zr": 0,
            "temperature": 1000,
            "time": 3,
            "specific_mass_change": 2.65,
            "source": "https://doi.org/10.1007/BF03027458"
        },
        {
            "Alloy_ID": "A155",
            "Source_Alloy_ID": "A155-S01",
            "alloy_formula": "Ti-51Al",
            "Al": 50.56,
            "Cr": 0,
            "Hf": 0,
            "Mo": 0,
            "Nb": 0,
            "Si": 0,
            "Ta": 0,
            "Ti": 49.44,
            "V": 0,
            "W": 0,
            "Zr": 0,
            "temperature": 800,
            "time": 4,
            "specific_mass_change": 0.08,
            "source": "https://doi.org/10.1007/BF03027458"
        },
        {
            "Alloy_ID": "A155",
            "Source_Alloy_ID": "A155-S01",
            "alloy_formula": "Ti-51Al",
            "Al": 50.56,
            "Cr": 0,
            "Hf": 0,
            "Mo": 0,
            "Nb": 0,
            "Si": 0,
            "Ta": 0,
            "Ti": 49.44,
            "V": 0,
            "W": 0,
            "Zr": 0,
            "temperature": 900,
            "time": 4,
            "specific_mass_change": 0.63,
            "source": "https://doi.org/10.1007/BF03027458"
        },
        {
            "Alloy_ID": "A155",
            "Source_Alloy_ID": "A155-S01",
            "alloy_formula": "Ti-51Al",
            "Al": 50.56,
            "Cr": 0,
            "Hf": 0,
            "Mo": 0,
            "Nb": 0,
            "Si": 0,
            "Ta": 0,
            "Ti": 49.44,
            "V": 0,
            "W": 0,
            "Zr": 0,
            "temperature": 1000,
            "time": 4,
            "specific_mass_change": 3.12,
            "source": "https://doi.org/10.1007/BF03027458"
        },
        {
            "Alloy_ID": "A155",
            "Source_Alloy_ID": "A155-S01",
            "alloy_formula": "Ti-51Al",
            "Al": 50.56,
            "Cr": 0,
            "Hf": 0,
            "Mo": 0,
            "Nb": 0,
            "Si": 0,
            "Ta": 0,
            "Ti": 49.44,
            "V": 0,
            "W": 0,
            "Zr": 0,
            "temperature": 800,
            "time": 10,
            "specific_mass_change": 0.16,
            "source": "https://doi.org/10.1007/BF03027458"
        },
        {
            "Alloy_ID": "A155",
            "Source_Alloy_ID": "A155-S01",
            "alloy_formula": "Ti-51Al",
            "Al": 50.56,
            "Cr": 0,
            "Hf": 0,
            "Mo": 0,
            "Nb": 0,
            "Si": 0,
            "Ta": 0,
            "Ti": 49.44,
            "V": 0,
            "W": 0,
            "Zr": 0,
            "temperature": 900,
            "time": 10,
            "specific_mass_change": 0.87,
            "source": "https://doi.org/10.1007/BF03027458"
        },
        {
            "Alloy_ID": "A155",
            "Source_Alloy_ID": "A155-S01",
            "alloy_formula": "Ti-51Al",
            "Al": 50.56,
            "Cr": 0,
            "Hf": 0,
            "Mo": 0,
            "Nb": 0,
            "Si": 0,
            "Ta": 0,
            "Ti": 49.44,
            "V": 0,
            "W": 0,
            "Zr": 0,
            "temperature": 1000,
            "time": 10,
            "specific_mass_change": 4.11,
            "source": "https://doi.org/10.1007/BF03027458"
        },
        {
            "Alloy_ID": "A155",
            "Source_Alloy_ID": "A155-S01",
            "alloy_formula": "Ti-51Al",
            "Al": 50.56,
            "Cr": 0,
            "Hf": 0,
            "Mo": 0,
            "Nb": 0,
            "Si": 0,
            "Ta": 0,
            "Ti": 49.44,
            "V": 0,
            "W": 0,
            "Zr": 0,
            "temperature": 800,
            "time": 20,
            "specific_mass_change": 0.28,
            "source": "https://doi.org/10.1007/BF03027458"
        },
        {
            "Alloy_ID": "A155",
            "Source_Alloy_ID": "A155-S01",
            "alloy_formula": "Ti-51Al",
            "Al": 50.56,
            "Cr": 0,
            "Hf": 0,
            "Mo": 0,
            "Nb": 0,
            "Si": 0,
            "Ta": 0,
            "Ti": 49.44,
            "V": 0,
            "W": 0,
            "Zr": 0,
            "temperature": 900,
            "time": 20,
            "specific_mass_change": 1.07,
            "source": "https://doi.org/10.1007/BF03027458"
        },
        {
            "Alloy_ID": "A155",
            "Source_Alloy_ID": "A155-S01",
            "alloy_formula": "Ti-51Al",
            "Al": 50.56,
            "Cr": 0,
            "Hf": 0,
            "Mo": 0,
            "Nb": 0,
            "Si": 0,
            "Ta": 0,
            "Ti": 49.44,
            "V": 0,
            "W": 0,
            "Zr": 0,
            "temperature": 1000,
            "time": 20,
            "specific_mass_change": 4.89,
            "source": "https://doi.org/10.1007/BF03027458"
        },
        {
            "Alloy_ID": "A155",
            "Source_Alloy_ID": "A155-S01",
            "alloy_formula": "Ti-51Al",
            "Al": 50.56,
            "Cr": 0,
            "Hf": 0,
            "Mo": 0,
            "Nb": 0,
            "Si": 0,
            "Ta": 0,
            "Ti": 49.44,
            "V": 0,
            "W": 0,
            "Zr": 0,
            "temperature": 900,
            "time": 50,
            "specific_mass_change": 1.35,
            "source": "https://doi.org/10.1007/BF03027458"
        },
        {
            "Alloy_ID": "A155",
            "Source_Alloy_ID": "A155-S01",
            "alloy_formula": "Ti-51Al",
            "Al": 50.56,
            "Cr": 0,
            "Hf": 0,
            "Mo": 0,
            "Nb": 0,
            "Si": 0,
            "Ta": 0,
            "Ti": 49.44,
            "V": 0,
            "W": 0,
            "Zr": 0,
            "temperature": 1000,
            "time": 50,
            "specific_mass_change": 9.13,
            "source": "https://doi.org/10.1007/BF03027458"
        },
        {
            "Alloy_ID": "A156",
            "Source_Alloy_ID": "A156-S01",
            "alloy_formula": "Ti50Al",
            "Al": 50.7,
            "Cr": 0,
            "Hf": 0,
            "Mo": 0,
            "Nb": 0,
            "Si": 0,
            "Ta": 0,
            "Ti": 49.3,
            "V": 0,
            "W": 0,
            "Zr": 0,
            "temperature": 900,
            "time": 10,
            "specific_mass_change": 1.45,
            "source": "https://doi.org/10.1023/A:1018839511102"
        },
        {
            "Alloy_ID": "A156",
            "Source_Alloy_ID": "A156-S01",
            "alloy_formula": "Ti50Al",
            "Al": 50.7,
            "Cr": 0,
            "Hf": 0,
            "Mo": 0,
            "Nb": 0,
            "Si": 0,
            "Ta": 0,
            "Ti": 49.3,
            "V": 0,
            "W": 0,
            "Zr": 0,
            "temperature": 900,
            "time": 20,
            "specific_mass_change": 2.02,
            "source": "https://doi.org/10.1023/A:1018839511102"
        },
        {
            "Alloy_ID": "A156",
            "Source_Alloy_ID": "A156-S01",
            "alloy_formula": "Ti50Al",
            "Al": 50.7,
            "Cr": 0,
            "Hf": 0,
            "Mo": 0,
            "Nb": 0,
            "Si": 0,
            "Ta": 0,
            "Ti": 49.3,
            "V": 0,
            "W": 0,
            "Zr": 0,
            "temperature": 900,
            "time": 50,
            "specific_mass_change": 2.64,
            "source": "https://doi.org/10.1023/A:1018839511102"
        },
        {
            "Alloy_ID": "A156",
            "Source_Alloy_ID": "A156-S01",
            "alloy_formula": "Ti50Al",
            "Al": 50.7,
            "Cr": 0,
            "Hf": 0,
            "Mo": 0,
            "Nb": 0,
            "Si": 0,
            "Ta": 0,
            "Ti": 49.3,
            "V": 0,
            "W": 0,
            "Zr": 0,
            "temperature": 900,
            "time": 100,
            "specific_mass_change": 3.03,
            "source": "https://doi.org/10.1023/A:1018839511102"
        },
        {
            "Alloy_ID": "A157",
            "Source_Alloy_ID": "A157-S01",
            "alloy_formula": "AlTi-5wtNb",
            "Al": 51.16,
            "Cr": 0,
            "Hf": 0,
            "Mo": 0,
            "Nb": 2.51,
            "Si": 0,
            "Ta": 0,
            "Ti": 46.33,
            "V": 0,
            "W": 0,
            "Zr": 0,
            "temperature": 900,
            "time": 10,
            "specific_mass_change": 0.77,
            "source": "https://doi.org/10.1016/0956-716X(95)00327-R"
        },
        {
            "Alloy_ID": "A157",
            "Source_Alloy_ID": "A157-S01",
            "alloy_formula": "AlTi-5wtNb",
            "Al": 51.16,
            "Cr": 0,
            "Hf": 0,
            "Mo": 0,
            "Nb": 2.51,
            "Si": 0,
            "Ta": 0,
            "Ti": 46.33,
            "V": 0,
            "W": 0,
            "Zr": 0,
            "temperature": 1000,
            "time": 10,
            "specific_mass_change": 2.07,
            "source": "https://doi.org/10.1016/0956-716X(95)00327-R"
        },
        {
            "Alloy_ID": "A157",
            "Source_Alloy_ID": "A157-S01",
            "alloy_formula": "AlTi-5wtNb",
            "Al": 51.16,
            "Cr": 0,
            "Hf": 0,
            "Mo": 0,
            "Nb": 2.51,
            "Si": 0,
            "Ta": 0,
            "Ti": 46.33,
            "V": 0,
            "W": 0,
            "Zr": 0,
            "temperature": 1100,
            "time": 10,
            "specific_mass_change": 6.34,
            "source": "https://doi.org/10.1016/0956-716X(95)00327-R"
        },
        {
            "Alloy_ID": "A157",
            "Source_Alloy_ID": "A157-S01",
            "alloy_formula": "AlTi-5wtNb",
            "Al": 51.16,
            "Cr": 0,
            "Hf": 0,
            "Mo": 0,
            "Nb": 2.51,
            "Si": 0,
            "Ta": 0,
            "Ti": 46.33,
            "V": 0,
            "W": 0,
            "Zr": 0,
            "temperature": 900,
            "time": 20,
            "specific_mass_change": 1.05,
            "source": "https://doi.org/10.1016/0956-716X(95)00327-R"
        },
        {
            "Alloy_ID": "A157",
            "Source_Alloy_ID": "A157-S01",
            "alloy_formula": "AlTi-5wtNb",
            "Al": 51.16,
            "Cr": 0,
            "Hf": 0,
            "Mo": 0,
            "Nb": 2.51,
            "Si": 0,
            "Ta": 0,
            "Ti": 46.33,
            "V": 0,
            "W": 0,
            "Zr": 0,
            "temperature": 1000,
            "time": 20,
            "specific_mass_change": 2.53,
            "source": "https://doi.org/10.1016/0956-716X(95)00327-R"
        },
        {
            "Alloy_ID": "A157",
            "Source_Alloy_ID": "A157-S01",
            "alloy_formula": "AlTi-5wtNb",
            "Al": 51.16,
            "Cr": 0,
            "Hf": 0,
            "Mo": 0,
            "Nb": 2.51,
            "Si": 0,
            "Ta": 0,
            "Ti": 46.33,
            "V": 0,
            "W": 0,
            "Zr": 0,
            "temperature": 1100,
            "time": 20,
            "specific_mass_change": 8.86,
            "source": "https://doi.org/10.1016/0956-716X(95)00327-R"
        },
        {
            "Alloy_ID": "A157",
            "Source_Alloy_ID": "A157-S01",
            "alloy_formula": "AlTi-5wtNb",
            "Al": 51.16,
            "Cr": 0,
            "Hf": 0,
            "Mo": 0,
            "Nb": 2.51,
            "Si": 0,
            "Ta": 0,
            "Ti": 46.33,
            "V": 0,
            "W": 0,
            "Zr": 0,
            "temperature": 900,
            "time": 50,
            "specific_mass_change": 1.41,
            "source": "https://doi.org/10.1016/0956-716X(95)00327-R"
        },
        {
            "Alloy_ID": "A157",
            "Source_Alloy_ID": "A157-S01",
            "alloy_formula": "AlTi-5wtNb",
            "Al": 51.16,
            "Cr": 0,
            "Hf": 0,
            "Mo": 0,
            "Nb": 2.51,
            "Si": 0,
            "Ta": 0,
            "Ti": 46.33,
            "V": 0,
            "W": 0,
            "Zr": 0,
            "temperature": 1000,
            "time": 50,
            "specific_mass_change": 3.74,
            "source": "https://doi.org/10.1016/0956-716X(95)00327-R"
        },
        {
            "Alloy_ID": "A157",
            "Source_Alloy_ID": "A157-S01",
            "alloy_formula": "AlTi-5wtNb",
            "Al": 51.16,
            "Cr": 0,
            "Hf": 0,
            "Mo": 0,
            "Nb": 2.51,
            "Si": 0,
            "Ta": 0,
            "Ti": 46.33,
            "V": 0,
            "W": 0,
            "Zr": 0,
            "temperature": 1100,
            "time": 50,
            "specific_mass_change": 13.3,
            "source": "https://doi.org/10.1016/0956-716X(95)00327-R"
        },
        {
            "Alloy_ID": "A157",
            "Source_Alloy_ID": "A157-S01",
            "alloy_formula": "AlTi-5wtNb",
            "Al": 51.16,
            "Cr": 0,
            "Hf": 0,
            "Mo": 0,
            "Nb": 2.51,
            "Si": 0,
            "Ta": 0,
            "Ti": 46.33,
            "V": 0,
            "W": 0,
            "Zr": 0,
            "temperature": 900,
            "time": 100,
            "specific_mass_change": 1.68,
            "source": "https://doi.org/10.1016/0956-716X(95)00327-R"
        },
        {
            "Alloy_ID": "A157",
            "Source_Alloy_ID": "A157-S01",
            "alloy_formula": "AlTi-5wtNb",
            "Al": 51.16,
            "Cr": 0,
            "Hf": 0,
            "Mo": 0,
            "Nb": 2.51,
            "Si": 0,
            "Ta": 0,
            "Ti": 46.33,
            "V": 0,
            "W": 0,
            "Zr": 0,
            "temperature": 1000,
            "time": 100,
            "specific_mass_change": 4.21,
            "source": "https://doi.org/10.1016/0956-716X(95)00327-R"
        },
        {
            "Alloy_ID": "A157",
            "Source_Alloy_ID": "A157-S01",
            "alloy_formula": "AlTi-5wtNb",
            "Al": 51.16,
            "Cr": 0,
            "Hf": 0,
            "Mo": 0,
            "Nb": 2.51,
            "Si": 0,
            "Ta": 0,
            "Ti": 46.33,
            "V": 0,
            "W": 0,
            "Zr": 0,
            "temperature": 1100,
            "time": 100,
            "specific_mass_change": 17.68,
            "source": "https://doi.org/10.1016/0956-716X(95)00327-R"
        },
        {
            "Alloy_ID": "A158",
            "Source_Alloy_ID": "A158-S01",
            "alloy_formula": "AlTi",
            "Al": 53.46,
            "Cr": 0,
            "Hf": 0,
            "Mo": 0,
            "Nb": 0,
            "Si": 0,
            "Ta": 0,
            "Ti": 46.54,
            "V": 0,
            "W": 0,
            "Zr": 0,
            "temperature": 900,
            "time": 10,
            "specific_mass_change": 0.97,
            "source": "https://doi.org/10.1016/0956-716X(95)00327-R"
        },
        {
            "Alloy_ID": "A158",
            "Source_Alloy_ID": "A158-S01",
            "alloy_formula": "AlTi",
            "Al": 53.46,
            "Cr": 0,
            "Hf": 0,
            "Mo": 0,
            "Nb": 0,
            "Si": 0,
            "Ta": 0,
            "Ti": 46.54,
            "V": 0,
            "W": 0,
            "Zr": 0,
            "temperature": 900,
            "time": 20,
            "specific_mass_change": 1.25,
            "source": "https://doi.org/10.1016/0956-716X(95)00327-R"
        },
        {
            "Alloy_ID": "A158",
            "Source_Alloy_ID": "A158-S01",
            "alloy_formula": "AlTi",
            "Al": 53.46,
            "Cr": 0,
            "Hf": 0,
            "Mo": 0,
            "Nb": 0,
            "Si": 0,
            "Ta": 0,
            "Ti": 46.54,
            "V": 0,
            "W": 0,
            "Zr": 0,
            "temperature": 900,
            "time": 50,
            "specific_mass_change": 1.89,
            "source": "https://doi.org/10.1016/0956-716X(95)00327-R"
        },
        {
            "Alloy_ID": "A158",
            "Source_Alloy_ID": "A158-S01",
            "alloy_formula": "AlTi",
            "Al": 53.46,
            "Cr": 0,
            "Hf": 0,
            "Mo": 0,
            "Nb": 0,
            "Si": 0,
            "Ta": 0,
            "Ti": 46.54,
            "V": 0,
            "W": 0,
            "Zr": 0,
            "temperature": 900,
            "time": 100,
            "specific_mass_change": 2.96,
            "source": "https://doi.org/10.1016/0956-716X(95)00327-R"
        },
        {
            "Alloy_ID": "A159",
            "Source_Alloy_ID": "A159-S01",
            "alloy_formula": "AlTi-5wtCr",
            "Al": 53.83,
            "Cr": 3.15,
            "Hf": 0,
            "Mo": 0,
            "Nb": 0,
            "Si": 0,
            "Ta": 0,
            "Ti": 43.02,
            "V": 0,
            "W": 0,
            "Zr": 0,
            "temperature": 900,
            "time": 10,
            "specific_mass_change": 3.79,
            "source": "https://doi.org/10.1016/0956-716X(95)00327-R"
        },
        {
            "Alloy_ID": "A159",
            "Source_Alloy_ID": "A159-S01",
            "alloy_formula": "AlTi-5wtCr",
            "Al": 53.83,
            "Cr": 3.15,
            "Hf": 0,
            "Mo": 0,
            "Nb": 0,
            "Si": 0,
            "Ta": 0,
            "Ti": 43.02,
            "V": 0,
            "W": 0,
            "Zr": 0,
            "temperature": 900,
            "time": 20,
            "specific_mass_change": 5.88,
            "source": "https://doi.org/10.1016/0956-716X(95)00327-R"
        },
        {
            "Alloy_ID": "A159",
            "Source_Alloy_ID": "A159-S01",
            "alloy_formula": "AlTi-5wtCr",
            "Al": 53.83,
            "Cr": 3.15,
            "Hf": 0,
            "Mo": 0,
            "Nb": 0,
            "Si": 0,
            "Ta": 0,
            "Ti": 43.02,
            "V": 0,
            "W": 0,
            "Zr": 0,
            "temperature": 900,
            "time": 50,
            "specific_mass_change": 10.5,
            "source": "https://doi.org/10.1016/0956-716X(95)00327-R"
        },
        {
            "Alloy_ID": "A159",
            "Source_Alloy_ID": "A159-S01",
            "alloy_formula": "AlTi-5wtCr",
            "Al": 53.83,
            "Cr": 3.15,
            "Hf": 0,
            "Mo": 0,
            "Nb": 0,
            "Si": 0,
            "Ta": 0,
            "Ti": 43.02,
            "V": 0,
            "W": 0,
            "Zr": 0,
            "temperature": 900,
            "time": 100,
            "specific_mass_change": 17.05,
            "source": "https://doi.org/10.1016/0956-716X(95)00327-R"
        },
        {
            "Alloy_ID": "A160",
            "Source_Alloy_ID": "A160-S01",
            "alloy_formula": "TiAlNb-1",
            "Al": 55.82,
            "Cr": 0,
            "Hf": 0,
            "Mo": 0,
            "Nb": 11,
            "Si": 0,
            "Ta": 0,
            "Ti": 33.18,
            "V": 0,
            "W": 0,
            "Zr": 0,
            "temperature": 900,
            "time": 10,
            "specific_mass_change": 0.32,
            "source": "https://doi.org/10.1016/0921-5093(92)90257-2"
        },
        {
            "Alloy_ID": "A160",
            "Source_Alloy_ID": "A160-S01",
            "alloy_formula": "TiAlNb-1",
            "Al": 55.82,
            "Cr": 0,
            "Hf": 0,
            "Mo": 0,
            "Nb": 11,
            "Si": 0,
            "Ta": 0,
            "Ti": 33.18,
            "V": 0,
            "W": 0,
            "Zr": 0,
            "temperature": 1000,
            "time": 10,
            "specific_mass_change": 0.58,
            "source": "https://doi.org/10.1016/0921-5093(92)90257-2"
        },
        {
            "Alloy_ID": "A160",
            "Source_Alloy_ID": "A160-S01",
            "alloy_formula": "TiAlNb-1",
            "Al": 55.82,
            "Cr": 0,
            "Hf": 0,
            "Mo": 0,
            "Nb": 11,
            "Si": 0,
            "Ta": 0,
            "Ti": 33.18,
            "V": 0,
            "W": 0,
            "Zr": 0,
            "temperature": 1100,
            "time": 10,
            "specific_mass_change": 0.92,
            "source": "https://doi.org/10.1016/0921-5093(92)90257-2"
        },
        {
            "Alloy_ID": "A160",
            "Source_Alloy_ID": "A160-S01",
            "alloy_formula": "TiAlNb-1",
            "Al": 55.82,
            "Cr": 0,
            "Hf": 0,
            "Mo": 0,
            "Nb": 11,
            "Si": 0,
            "Ta": 0,
            "Ti": 33.18,
            "V": 0,
            "W": 0,
            "Zr": 0,
            "temperature": 1200,
            "time": 10,
            "specific_mass_change": 3.77,
            "source": "https://doi.org/10.1016/0921-5093(92)90257-2"
        },
        {
            "Alloy_ID": "A160",
            "Source_Alloy_ID": "A160-S01",
            "alloy_formula": "TiAlNb-1",
            "Al": 55.82,
            "Cr": 0,
            "Hf": 0,
            "Mo": 0,
            "Nb": 11,
            "Si": 0,
            "Ta": 0,
            "Ti": 33.18,
            "V": 0,
            "W": 0,
            "Zr": 0,
            "temperature": 900,
            "time": 20,
            "specific_mass_change": 0.46,
            "source": "https://doi.org/10.1016/0921-5093(92)90257-2"
        },
        {
            "Alloy_ID": "A160",
            "Source_Alloy_ID": "A160-S01",
            "alloy_formula": "TiAlNb-1",
            "Al": 55.82,
            "Cr": 0,
            "Hf": 0,
            "Mo": 0,
            "Nb": 11,
            "Si": 0,
            "Ta": 0,
            "Ti": 33.18,
            "V": 0,
            "W": 0,
            "Zr": 0,
            "temperature": 1000,
            "time": 20,
            "specific_mass_change": 0.88,
            "source": "https://doi.org/10.1016/0921-5093(92)90257-2"
        },
        {
            "Alloy_ID": "A160",
            "Source_Alloy_ID": "A160-S01",
            "alloy_formula": "TiAlNb-1",
            "Al": 55.82,
            "Cr": 0,
            "Hf": 0,
            "Mo": 0,
            "Nb": 11,
            "Si": 0,
            "Ta": 0,
            "Ti": 33.18,
            "V": 0,
            "W": 0,
            "Zr": 0,
            "temperature": 1100,
            "time": 20,
            "specific_mass_change": 1.52,
            "source": "https://doi.org/10.1016/0921-5093(92)90257-2"
        },
        {
            "Alloy_ID": "A160",
            "Source_Alloy_ID": "A160-S01",
            "alloy_formula": "TiAlNb-1",
            "Al": 55.82,
            "Cr": 0,
            "Hf": 0,
            "Mo": 0,
            "Nb": 11,
            "Si": 0,
            "Ta": 0,
            "Ti": 33.18,
            "V": 0,
            "W": 0,
            "Zr": 0,
            "temperature": 1200,
            "time": 20,
            "specific_mass_change": 6.79,
            "source": "https://doi.org/10.1016/0921-5093(92)90257-2"
        },
        {
            "Alloy_ID": "A160",
            "Source_Alloy_ID": "A160-S01",
            "alloy_formula": "TiAlNb-1",
            "Al": 55.82,
            "Cr": 0,
            "Hf": 0,
            "Mo": 0,
            "Nb": 11,
            "Si": 0,
            "Ta": 0,
            "Ti": 33.18,
            "V": 0,
            "W": 0,
            "Zr": 0,
            "temperature": 900,
            "time": 50,
            "specific_mass_change": 0.57,
            "source": "https://doi.org/10.1016/0921-5093(92)90257-2"
        },
        {
            "Alloy_ID": "A160",
            "Source_Alloy_ID": "A160-S01",
            "alloy_formula": "TiAlNb-1",
            "Al": 55.82,
            "Cr": 0,
            "Hf": 0,
            "Mo": 0,
            "Nb": 11,
            "Si": 0,
            "Ta": 0,
            "Ti": 33.18,
            "V": 0,
            "W": 0,
            "Zr": 0,
            "temperature": 1000,
            "time": 50,
            "specific_mass_change": 1.32,
            "source": "https://doi.org/10.1016/0921-5093(92)90257-2"
        },
        {
            "Alloy_ID": "A160",
            "Source_Alloy_ID": "A160-S01",
            "alloy_formula": "TiAlNb-1",
            "Al": 55.82,
            "Cr": 0,
            "Hf": 0,
            "Mo": 0,
            "Nb": 11,
            "Si": 0,
            "Ta": 0,
            "Ti": 33.18,
            "V": 0,
            "W": 0,
            "Zr": 0,
            "temperature": 1100,
            "time": 50,
            "specific_mass_change": 2.26,
            "source": "https://doi.org/10.1016/0921-5093(92)90257-2"
        },
        {
            "Alloy_ID": "A160",
            "Source_Alloy_ID": "A160-S01",
            "alloy_formula": "TiAlNb-1",
            "Al": 55.82,
            "Cr": 0,
            "Hf": 0,
            "Mo": 0,
            "Nb": 11,
            "Si": 0,
            "Ta": 0,
            "Ti": 33.18,
            "V": 0,
            "W": 0,
            "Zr": 0,
            "temperature": 1200,
            "time": 50,
            "specific_mass_change": 12.31,
            "source": "https://doi.org/10.1016/0921-5093(92)90257-2"
        },
        {
            "Alloy_ID": "A160",
            "Source_Alloy_ID": "A160-S01",
            "alloy_formula": "TiAlNb-1",
            "Al": 55.82,
            "Cr": 0,
            "Hf": 0,
            "Mo": 0,
            "Nb": 11,
            "Si": 0,
            "Ta": 0,
            "Ti": 33.18,
            "V": 0,
            "W": 0,
            "Zr": 0,
            "temperature": 900,
            "time": 100,
            "specific_mass_change": 0.85,
            "source": "https://doi.org/10.1016/0921-5093(92)90257-2"
        },
        {
            "Alloy_ID": "A160",
            "Source_Alloy_ID": "A160-S01",
            "alloy_formula": "TiAlNb-1",
            "Al": 55.82,
            "Cr": 0,
            "Hf": 0,
            "Mo": 0,
            "Nb": 11,
            "Si": 0,
            "Ta": 0,
            "Ti": 33.18,
            "V": 0,
            "W": 0,
            "Zr": 0,
            "temperature": 1000,
            "time": 100,
            "specific_mass_change": 1.96,
            "source": "https://doi.org/10.1016/0921-5093(92)90257-2"
        },
        {
            "Alloy_ID": "A160",
            "Source_Alloy_ID": "A160-S01",
            "alloy_formula": "TiAlNb-1",
            "Al": 55.82,
            "Cr": 0,
            "Hf": 0,
            "Mo": 0,
            "Nb": 11,
            "Si": 0,
            "Ta": 0,
            "Ti": 33.18,
            "V": 0,
            "W": 0,
            "Zr": 0,
            "temperature": 1100,
            "time": 100,
            "specific_mass_change": 2.95,
            "source": "https://doi.org/10.1016/0921-5093(92)90257-2"
        },
        {
            "Alloy_ID": "A160",
            "Source_Alloy_ID": "A160-S01",
            "alloy_formula": "TiAlNb-1",
            "Al": 55.82,
            "Cr": 0,
            "Hf": 0,
            "Mo": 0,
            "Nb": 11,
            "Si": 0,
            "Ta": 0,
            "Ti": 33.18,
            "V": 0,
            "W": 0,
            "Zr": 0,
            "temperature": 1200,
            "time": 100,
            "specific_mass_change": 18.35,
            "source": "https://doi.org/10.1016/0921-5093(92)90257-2"
        },
        {
            "Alloy_ID": "A161",
            "Source_Alloy_ID": "A161-S01",
            "alloy_formula": "TiAlNb-2",
            "Al": 61.42,
            "Cr": 0,
            "Hf": 0,
            "Mo": 0,
            "Nb": 19.64,
            "Si": 0,
            "Ta": 0,
            "Ti": 18.94,
            "V": 0,
            "W": 0,
            "Zr": 0,
            "temperature": 900,
            "time": 10,
            "specific_mass_change": 1.98,
            "source": "https://doi.org/10.1016/0921-5093(92)90257-2"
        },
        {
            "Alloy_ID": "A161",
            "Source_Alloy_ID": "A161-S01",
            "alloy_formula": "TiAlNb-2",
            "Al": 61.42,
            "Cr": 0,
            "Hf": 0,
            "Mo": 0,
            "Nb": 19.64,
            "Si": 0,
            "Ta": 0,
            "Ti": 18.94,
            "V": 0,
            "W": 0,
            "Zr": 0,
            "temperature": 1000,
            "time": 10,
            "specific_mass_change": 3.86,
            "source": "https://doi.org/10.1016/0921-5093(92)90257-2"
        },
        {
            "Alloy_ID": "A161",
            "Source_Alloy_ID": "A161-S01",
            "alloy_formula": "TiAlNb-2",
            "Al": 61.42,
            "Cr": 0,
            "Hf": 0,
            "Mo": 0,
            "Nb": 19.64,
            "Si": 0,
            "Ta": 0,
            "Ti": 18.94,
            "V": 0,
            "W": 0,
            "Zr": 0,
            "temperature": 1100,
            "time": 10,
            "specific_mass_change": 7.6,
            "source": "https://doi.org/10.1016/0921-5093(92)90257-2"
        },
        {
            "Alloy_ID": "A161",
            "Source_Alloy_ID": "A161-S01",
            "alloy_formula": "TiAlNb-2",
            "Al": 61.42,
            "Cr": 0,
            "Hf": 0,
            "Mo": 0,
            "Nb": 19.64,
            "Si": 0,
            "Ta": 0,
            "Ti": 18.94,
            "V": 0,
            "W": 0,
            "Zr": 0,
            "temperature": 1200,
            "time": 10,
            "specific_mass_change": 12.74,
            "source": "https://doi.org/10.1016/0921-5093(92)90257-2"
        },
        {
            "Alloy_ID": "A161",
            "Source_Alloy_ID": "A161-S01",
            "alloy_formula": "TiAlNb-2",
            "Al": 61.42,
            "Cr": 0,
            "Hf": 0,
            "Mo": 0,
            "Nb": 19.64,
            "Si": 0,
            "Ta": 0,
            "Ti": 18.94,
            "V": 0,
            "W": 0,
            "Zr": 0,
            "temperature": 900,
            "time": 20,
            "specific_mass_change": 4.2,
            "source": "https://doi.org/10.1016/0921-5093(92)90257-2"
        },
        {
            "Alloy_ID": "A161",
            "Source_Alloy_ID": "A161-S01",
            "alloy_formula": "TiAlNb-2",
            "Al": 61.42,
            "Cr": 0,
            "Hf": 0,
            "Mo": 0,
            "Nb": 19.64,
            "Si": 0,
            "Ta": 0,
            "Ti": 18.94,
            "V": 0,
            "W": 0,
            "Zr": 0,
            "temperature": 1000,
            "time": 20,
            "specific_mass_change": 6.89,
            "source": "https://doi.org/10.1016/0921-5093(92)90257-2"
        },
        {
            "Alloy_ID": "A161",
            "Source_Alloy_ID": "A161-S01",
            "alloy_formula": "TiAlNb-2",
            "Al": 61.42,
            "Cr": 0,
            "Hf": 0,
            "Mo": 0,
            "Nb": 19.64,
            "Si": 0,
            "Ta": 0,
            "Ti": 18.94,
            "V": 0,
            "W": 0,
            "Zr": 0,
            "temperature": 1100,
            "time": 20,
            "specific_mass_change": 14.41,
            "source": "https://doi.org/10.1016/0921-5093(92)90257-2"
        },
        {
            "Alloy_ID": "A161",
            "Source_Alloy_ID": "A161-S01",
            "alloy_formula": "TiAlNb-2",
            "Al": 61.42,
            "Cr": 0,
            "Hf": 0,
            "Mo": 0,
            "Nb": 19.64,
            "Si": 0,
            "Ta": 0,
            "Ti": 18.94,
            "V": 0,
            "W": 0,
            "Zr": 0,
            "temperature": 1200,
            "time": 20,
            "specific_mass_change": 23.78,
            "source": "https://doi.org/10.1016/0921-5093(92)90257-2"
        },
        {
            "Alloy_ID": "A161",
            "Source_Alloy_ID": "A161-S01",
            "alloy_formula": "TiAlNb-2",
            "Al": 61.42,
            "Cr": 0,
            "Hf": 0,
            "Mo": 0,
            "Nb": 19.64,
            "Si": 0,
            "Ta": 0,
            "Ti": 18.94,
            "V": 0,
            "W": 0,
            "Zr": 0,
            "temperature": 900,
            "time": 50,
            "specific_mass_change": 10.96,
            "source": "https://doi.org/10.1016/0921-5093(92)90257-2"
        },
        {
            "Alloy_ID": "A161",
            "Source_Alloy_ID": "A161-S01",
            "alloy_formula": "TiAlNb-2",
            "Al": 61.42,
            "Cr": 0,
            "Hf": 0,
            "Mo": 0,
            "Nb": 19.64,
            "Si": 0,
            "Ta": 0,
            "Ti": 18.94,
            "V": 0,
            "W": 0,
            "Zr": 0,
            "temperature": 1000,
            "time": 50,
            "specific_mass_change": 18.27,
            "source": "https://doi.org/10.1016/0921-5093(92)90257-2"
        },
        {
            "Alloy_ID": "A161",
            "Source_Alloy_ID": "A161-S01",
            "alloy_formula": "TiAlNb-2",
            "Al": 61.42,
            "Cr": 0,
            "Hf": 0,
            "Mo": 0,
            "Nb": 19.64,
            "Si": 0,
            "Ta": 0,
            "Ti": 18.94,
            "V": 0,
            "W": 0,
            "Zr": 0,
            "temperature": 1100,
            "time": 50,
            "specific_mass_change": 38.11,
            "source": "https://doi.org/10.1016/0921-5093(92)90257-2"
        },
        {
            "Alloy_ID": "A161",
            "Source_Alloy_ID": "A161-S01",
            "alloy_formula": "TiAlNb-2",
            "Al": 61.42,
            "Cr": 0,
            "Hf": 0,
            "Mo": 0,
            "Nb": 19.64,
            "Si": 0,
            "Ta": 0,
            "Ti": 18.94,
            "V": 0,
            "W": 0,
            "Zr": 0,
            "temperature": 1200,
            "time": 50,
            "specific_mass_change": 63.94,
            "source": "https://doi.org/10.1016/0921-5093(92)90257-2"
        },
        {
            "Alloy_ID": "A161",
            "Source_Alloy_ID": "A161-S01",
            "alloy_formula": "TiAlNb-2",
            "Al": 61.42,
            "Cr": 0,
            "Hf": 0,
            "Mo": 0,
            "Nb": 19.64,
            "Si": 0,
            "Ta": 0,
            "Ti": 18.94,
            "V": 0,
            "W": 0,
            "Zr": 0,
            "temperature": 900,
            "time": 100,
            "specific_mass_change": 22.04,
            "source": "https://doi.org/10.1016/0921-5093(92)90257-2"
        },
        {
            "Alloy_ID": "A161",
            "Source_Alloy_ID": "A161-S01",
            "alloy_formula": "TiAlNb-2",
            "Al": 61.42,
            "Cr": 0,
            "Hf": 0,
            "Mo": 0,
            "Nb": 19.64,
            "Si": 0,
            "Ta": 0,
            "Ti": 18.94,
            "V": 0,
            "W": 0,
            "Zr": 0,
            "temperature": 1000,
            "time": 100,
            "specific_mass_change": 36.49,
            "source": "https://doi.org/10.1016/0921-5093(92)90257-2"
        },
        {
            "Alloy_ID": "A161",
            "Source_Alloy_ID": "A161-S01",
            "alloy_formula": "TiAlNb-2",
            "Al": 61.42,
            "Cr": 0,
            "Hf": 0,
            "Mo": 0,
            "Nb": 19.64,
            "Si": 0,
            "Ta": 0,
            "Ti": 18.94,
            "V": 0,
            "W": 0,
            "Zr": 0,
            "temperature": 1100,
            "time": 100,
            "specific_mass_change": 76.43,
            "source": "https://doi.org/10.1016/0921-5093(92)90257-2"
        },
        {
            "Alloy_ID": "A161",
            "Source_Alloy_ID": "A161-S01",
            "alloy_formula": "TiAlNb-2",
            "Al": 61.42,
            "Cr": 0,
            "Hf": 0,
            "Mo": 0,
            "Nb": 19.64,
            "Si": 0,
            "Ta": 0,
            "Ti": 18.94,
            "V": 0,
            "W": 0,
            "Zr": 0,
            "temperature": 1200,
            "time": 100,
            "specific_mass_change": 127.08,
            "source": "https://doi.org/10.1016/0921-5093(92)90257-2"
        },
        {
            "Alloy_ID": "A162",
            "Source_Alloy_ID": "A162-S01",
            "alloy_formula": "Al-25.5Nb-6Cr-0.5Hf",
            "Al": 68,
            "Cr": 6,
            "Hf": 0.5,
            "Mo": 0,
            "Nb": 25.5,
            "Si": 0,
            "Ta": 0,
            "Ti": 0,
            "V": 0,
            "W": 0,
            "Zr": 0,
            "temperature": 800,
            "time": 3,
            "specific_mass_change": 0.15,
            "source": "https://doi.org/10.3390/ma12162531"
        },
        {
            "Alloy_ID": "A162",
            "Source_Alloy_ID": "A162-S01",
            "alloy_formula": "Al-25.5Nb-6Cr-0.5Hf",
            "Al": 68,
            "Cr": 6,
            "Hf": 0.5,
            "Mo": 0,
            "Nb": 25.5,
            "Si": 0,
            "Ta": 0,
            "Ti": 0,
            "V": 0,
            "W": 0,
            "Zr": 0,
            "temperature": 1200,
            "time": 3,
            "specific_mass_change": 0.33,
            "source": "https://doi.org/10.3390/ma12162531"
        },
        {
            "Alloy_ID": "A162",
            "Source_Alloy_ID": "A162-S01",
            "alloy_formula": "Al-25.5Nb-6Cr-0.5Hf",
            "Al": 68,
            "Cr": 6,
            "Hf": 0.5,
            "Mo": 0,
            "Nb": 25.5,
            "Si": 0,
            "Ta": 0,
            "Ti": 0,
            "V": 0,
            "W": 0,
            "Zr": 0,
            "temperature": 1300,
            "time": 3,
            "specific_mass_change": 2.24,
            "source": "https://doi.org/10.3390/ma12162531"
        },
        {
            "Alloy_ID": "A162",
            "Source_Alloy_ID": "A162-S01",
            "alloy_formula": "Al-25.5Nb-6Cr-0.5Hf",
            "Al": 68,
            "Cr": 6,
            "Hf": 0.5,
            "Mo": 0,
            "Nb": 25.5,
            "Si": 0,
            "Ta": 0,
            "Ti": 0,
            "V": 0,
            "W": 0,
            "Zr": 0,
            "temperature": 800,
            "time": 4,
            "specific_mass_change": 0.2,
            "source": "https://doi.org/10.3390/ma12162531"
        },
        {
            "Alloy_ID": "A162",
            "Source_Alloy_ID": "A162-S01",
            "alloy_formula": "Al-25.5Nb-6Cr-0.5Hf",
            "Al": 68,
            "Cr": 6,
            "Hf": 0.5,
            "Mo": 0,
            "Nb": 25.5,
            "Si": 0,
            "Ta": 0,
            "Ti": 0,
            "V": 0,
            "W": 0,
            "Zr": 0,
            "temperature": 1200,
            "time": 4,
            "specific_mass_change": 0.42,
            "source": "https://doi.org/10.3390/ma12162531"
        },
        {
            "Alloy_ID": "A162",
            "Source_Alloy_ID": "A162-S01",
            "alloy_formula": "Al-25.5Nb-6Cr-0.5Hf",
            "Al": 68,
            "Cr": 6,
            "Hf": 0.5,
            "Mo": 0,
            "Nb": 25.5,
            "Si": 0,
            "Ta": 0,
            "Ti": 0,
            "V": 0,
            "W": 0,
            "Zr": 0,
            "temperature": 1300,
            "time": 4,
            "specific_mass_change": 2.48,
            "source": "https://doi.org/10.3390/ma12162531"
        },
        {
            "Alloy_ID": "A162",
            "Source_Alloy_ID": "A162-S01",
            "alloy_formula": "Al-25.5Nb-6Cr-0.5Hf",
            "Al": 68,
            "Cr": 6,
            "Hf": 0.5,
            "Mo": 0,
            "Nb": 25.5,
            "Si": 0,
            "Ta": 0,
            "Ti": 0,
            "V": 0,
            "W": 0,
            "Zr": 0,
            "temperature": 800,
            "time": 10,
            "specific_mass_change": 0.29,
            "source": "https://doi.org/10.3390/ma12162531"
        },
        {
            "Alloy_ID": "A162",
            "Source_Alloy_ID": "A162-S01",
            "alloy_formula": "Al-25.5Nb-6Cr-0.5Hf",
            "Al": 68,
            "Cr": 6,
            "Hf": 0.5,
            "Mo": 0,
            "Nb": 25.5,
            "Si": 0,
            "Ta": 0,
            "Ti": 0,
            "V": 0,
            "W": 0,
            "Zr": 0,
            "temperature": 1200,
            "time": 10,
            "specific_mass_change": 0.57,
            "source": "https://doi.org/10.3390/ma12162531"
        },
        {
            "Alloy_ID": "A162",
            "Source_Alloy_ID": "A162-S01",
            "alloy_formula": "Al-25.5Nb-6Cr-0.5Hf",
            "Al": 68,
            "Cr": 6,
            "Hf": 0.5,
            "Mo": 0,
            "Nb": 25.5,
            "Si": 0,
            "Ta": 0,
            "Ti": 0,
            "V": 0,
            "W": 0,
            "Zr": 0,
            "temperature": 1300,
            "time": 10,
            "specific_mass_change": 3.26,
            "source": "https://doi.org/10.3390/ma12162531"
        },
        {
            "Alloy_ID": "A162",
            "Source_Alloy_ID": "A162-S01",
            "alloy_formula": "Al-25.5Nb-6Cr-0.5Hf",
            "Al": 68,
            "Cr": 6,
            "Hf": 0.5,
            "Mo": 0,
            "Nb": 25.5,
            "Si": 0,
            "Ta": 0,
            "Ti": 0,
            "V": 0,
            "W": 0,
            "Zr": 0,
            "temperature": 800,
            "time": 20,
            "specific_mass_change": 0.44,
            "source": "https://doi.org/10.3390/ma12162531"
        },
        {
            "Alloy_ID": "A162",
            "Source_Alloy_ID": "A162-S01",
            "alloy_formula": "Al-25.5Nb-6Cr-0.5Hf",
            "Al": 68,
            "Cr": 6,
            "Hf": 0.5,
            "Mo": 0,
            "Nb": 25.5,
            "Si": 0,
            "Ta": 0,
            "Ti": 0,
            "V": 0,
            "W": 0,
            "Zr": 0,
            "temperature": 1200,
            "time": 20,
            "specific_mass_change": 0.87,
            "source": "https://doi.org/10.3390/ma12162531"
        },
        {
            "Alloy_ID": "A162",
            "Source_Alloy_ID": "A162-S01",
            "alloy_formula": "Al-25.5Nb-6Cr-0.5Hf",
            "Al": 68,
            "Cr": 6,
            "Hf": 0.5,
            "Mo": 0,
            "Nb": 25.5,
            "Si": 0,
            "Ta": 0,
            "Ti": 0,
            "V": 0,
            "W": 0,
            "Zr": 0,
            "temperature": 1300,
            "time": 20,
            "specific_mass_change": 4.29,
            "source": "https://doi.org/10.3390/ma12162531"
        },
        {
            "Alloy_ID": "A162",
            "Source_Alloy_ID": "A162-S01",
            "alloy_formula": "Al-25.5Nb-6Cr-0.5Hf",
            "Al": 68,
            "Cr": 6,
            "Hf": 0.5,
            "Mo": 0,
            "Nb": 25.5,
            "Si": 0,
            "Ta": 0,
            "Ti": 0,
            "V": 0,
            "W": 0,
            "Zr": 0,
            "temperature": 800,
            "time": 50,
            "specific_mass_change": 1.04,
            "source": "https://doi.org/10.3390/ma12162531"
        },
        {
            "Alloy_ID": "A162",
            "Source_Alloy_ID": "A162-S01",
            "alloy_formula": "Al-25.5Nb-6Cr-0.5Hf",
            "Al": 68,
            "Cr": 6,
            "Hf": 0.5,
            "Mo": 0,
            "Nb": 25.5,
            "Si": 0,
            "Ta": 0,
            "Ti": 0,
            "V": 0,
            "W": 0,
            "Zr": 0,
            "temperature": 1200,
            "time": 50,
            "specific_mass_change": 1.51,
            "source": "https://doi.org/10.3390/ma12162531"
        },
        {
            "Alloy_ID": "A162",
            "Source_Alloy_ID": "A162-S01",
            "alloy_formula": "Al-25.5Nb-6Cr-0.5Hf",
            "Al": 68,
            "Cr": 6,
            "Hf": 0.5,
            "Mo": 0,
            "Nb": 25.5,
            "Si": 0,
            "Ta": 0,
            "Ti": 0,
            "V": 0,
            "W": 0,
            "Zr": 0,
            "temperature": 1300,
            "time": 50,
            "specific_mass_change": 6.12,
            "source": "https://doi.org/10.3390/ma12162531"
        },
        {
            "Alloy_ID": "A162",
            "Source_Alloy_ID": "A162-S01",
            "alloy_formula": "Al-25.5Nb-6Cr-0.5Hf",
            "Al": 68,
            "Cr": 6,
            "Hf": 0.5,
            "Mo": 0,
            "Nb": 25.5,
            "Si": 0,
            "Ta": 0,
            "Ti": 0,
            "V": 0,
            "W": 0,
            "Zr": 0,
            "temperature": 800,
            "time": 100,
            "specific_mass_change": 1.54,
            "source": "https://doi.org/10.3390/ma12162531"
        },
        {
            "Alloy_ID": "A162",
            "Source_Alloy_ID": "A162-S01",
            "alloy_formula": "Al-25.5Nb-6Cr-0.5Hf",
            "Al": 68,
            "Cr": 6,
            "Hf": 0.5,
            "Mo": 0,
            "Nb": 25.5,
            "Si": 0,
            "Ta": 0,
            "Ti": 0,
            "V": 0,
            "W": 0,
            "Zr": 0,
            "temperature": 1300,
            "time": 100,
            "specific_mass_change": 8.66,
            "source": "https://doi.org/10.3390/ma12162531"
        },
        {
            "Alloy_ID": "A163",
            "Source_Alloy_ID": "A163-S01",
            "alloy_formula": "Al3Ti",
            "Al": 75,
            "Cr": 0,
            "Hf": 0,
            "Mo": 0,
            "Nb": 0,
            "Si": 0,
            "Ta": 0,
            "Ti": 25,
            "V": 0,
            "W": 0,
            "Zr": 0,
            "temperature": 1000,
            "time": 10,
            "specific_mass_change": 0.05,
            "source": "https://doi.org/10.1007/BF01105677"
        },
        {
            "Alloy_ID": "A163",
            "Source_Alloy_ID": "A163-S01",
            "alloy_formula": "Al3Ti",
            "Al": 75,
            "Cr": 0,
            "Hf": 0,
            "Mo": 0,
            "Nb": 0,
            "Si": 0,
            "Ta": 0,
            "Ti": 25,
            "V": 0,
            "W": 0,
            "Zr": 0,
            "temperature": 1000,
            "time": 20,
            "specific_mass_change": 0.17,
            "source": "https://doi.org/10.1007/BF01105677"
        }
    ]
}
