Repository: Tom-WCL/Dataset-of-oxidation-properties-of-refractory-alloys

# Database for Predicting Oxidation Resistance of Refractory High-Entropy Alloys

## Overview

This repository contains the experimental database used in the study *"Advancing Refractory High-Entropy Alloy Development with AI-Predictive Models for High-Temperature Oxidation Resistance"*. The database was designed to train and validate machine learning models for predicting specific mass change due to oxidation in Refractory High-Entropy Alloys (RHEAs) and Refractory Complex Concentrated Alloys (RCCAs). It is a valuable resource for researchers in materials science, particularly those focusing on high-temperature alloy applications.

## Contents

* `data/`

  * `alloy_oxidation_886_202406.csv`: Contains the experimental data in CSV format.
  * `alloy_oxidation_886_202406_with_metadata.json`: Contains the experimental data in JSON format.
  * `data_analysis.ipynb`: A Jupyter notebook illustrating basic dataset statistics, distributions, and example data-loading workflows for exploratory analysis.
* `README.md`: Documentation of the dataset.

## Dataset Description

The database comprises **886 observations** from published literature, detailing the following parameters:

1. **Alloy Identification**:

   * A unique numerical alloy identifier assigned within the dataset.
   * A source-specific alloy identifier assigned to distinguish the same nominal alloy composition reported in different literature sources.
   * Original alloy formula or alloy name reported in the source publication.

2. **Alloy Composition**:

   * Elements: Al, Cr, Hf, Mo, Nb, Si, Ta, Ti, V, W, Zr.
   * Corresponding molar concentrations.

3. **Oxidation Conditions**:

   * Temperature (°C).
   * Time (hours).

4. **Target Property**:

   * Specific mass change due to oxidation in air (mg/cm²).

### File Details

#### `alloy_oxidation_886_202406.csv` and `alloy_oxidation_886_202406.json`

### File Details

#### `alloy_oxidation_886_202406.csv` and `alloy_oxidation_886_202406.json`

| Column Name                     | Description                                                                                                                                                                                                                                                        |
| ------------------------------- | ------------------------------------------------------------------------------------------------------------------------------------------------------------------------------------------------------------------------------------------------------------------ |
| `Record_ID`                     | Unique identifier assigned to each oxidation record in the dataset. Each row has a distinct `Record_ID`, corresponding to one reported oxidation test condition and result.                                                                                        |
| `Alloy_ID`                      | Unique identifier assigned to each nominal alloy composition. The same `Alloy_ID` is used for the same nominal composition, even when the data are collected from different literature sources or tested under different oxidation temperatures or exposure times. |
| `alloy formula`                 | Chemical formula or alloy name reported in the original publication. This field is retained for traceability but is not used as a unique identifier.                                                                                                               |
| `Al`                            | Molar concentration of Al in the alloy.                                                                                                                                                                                                                            |
| `Cr`                            | Molar concentration of Cr in the alloy.

## Notes on Data Interpretation

The reported specific mass change values should be interpreted as **net mass changes** after oxidation exposure. For refractory alloys containing volatile oxide-forming elements, such as Mo, V, and to a lesser extent Ta and W, the measured mass change may reflect the combined effects of oxidation-induced mass gain and volatilization-induced mass loss. Therefore, low or even negative mass change values do not necessarily indicate superior oxidation resistance in all cases.

Oxide scale thickness was not included as a standardized variable in this dataset because such information is not consistently reported across the collected literature. In addition, when scale thickness values are available, they may be affected by differences in measurement method, measurement location, oxide morphology, cracking, porosity, or spallation. These inconsistencies make systematic harmonization across different studies difficult.

File: alloy_oxidation_886_202406.csv (part 1 of 3)
Alloy_ID,Source_Alloy_ID,alloy_formula,Al,Cr,Hf,Mo,Nb,Si,Ta,Ti,V,W,Zr,temperature,time,specific_mass_change,source
A001,A001-S01,NbTi2VZr,0,0,0,0,20,0,0,40,20,0,20,800,10,113.48,https://doi.org/10.1007/s40843-022-2045-4
A001,A001-S01,NbTi2VZr,0,0,0,0,20,0,0,40,20,0,20,800,20,189.37,https://doi.org/10.1007/s40843-022-2045-4
A002,A002-S01,NbTa0.5TiZr,0,0,0,0,27.76,0,16.88,30.75,0,0,24.61,1000,10,73.59,https://doi.org/10.1016/S1003-6326(19)65054-5
A002,A002-S01,NbTa0.5TiZr,0,0,0,0,27.76,0,16.88,30.75,0,0,24.61,1000,20,96.1,https://doi.org/10.1016/S1003-6326(19)65054-5
A003,A003-S01,NbTiVZr,0,0,0,0,28.3,0,0,24.5,23,0,24.2,1000,3,109.82,https://doi.org/10.1016/j.jallcom.2017.09.164
A003,A003-S01,NbTiVZr,0,0,0,0,28.3,0,0,24.5,23,0,24.2,1000,4,143.29,https://doi.org/10.1016/j.jallcom.2017.09.164
A004,A004-S01,NbTaTi,0,0,0,0,33.1,0,36.2,30.7,0,0,0,1000,3,10.18,Tom_ini
A004,A004-S01,NbTaTi,0,0,0,0,33.1,0,36.2,30.7,0,0,0,1000,4,11.958,Tom_ini
A004,A004-S01,NbTaTi,0,0,0,0,33.1,0,36.2,30.7,0,0,0,1000,10,21.105,Tom_ini
A004,A004-S01,NbTaTi,0,0,0,0,33.1,0,36.2,30.7,0,0,0,1000,20,35.29,Tom_ini
A004,A004-S01,NbTaTi,0,0,0,0,33.1,0,36.2,30.7,0,0,0,1000,50,85.393,Tom_ini
A005,A005-S01,NbTaTi,0,0,0,0,33.33,0,33.33,33.34,0,0,0,1200,4,41.86,https://doi.org/10.1016/j.jallcom.2020.158003
A006,A006-S01,NbTaZr,0,0,0,0,33.33,0,33.33,0,0,0,33.34,1200,4,144.56,https://doi.org/10.1016/j.jallcom.2020.158003
A007,A007-S01,Nb-17.3Si,0,0,0,0,82.7,17.3,0,0,0,0,0,1000,4,65,https://doi.org/10.1016/S1468-6996(02)00005-0
A008,A008-S01,Nb-10.1Si,0,0,0,0,89.9,10.1,0,0,0,0,0,1000,4,170,https://doi.org/10.1016/S1468-6996(02)00005-0
A009,A009-S01,NbMoWZr,0,0,0,2,92,0,0,0,0,5,1,800,3,41.06,https://doi.org/10.1016/j.corsci.2021.109513
A009,A009-S01,NbMoWZr,0,0,0,2,92,0,0,0,0,5,1,800,4,62.56,https://doi.org/10.1016/j.corsci.2021.109513
A009,A009-S01,NbMoWZr,0,0,0,2,92,0,0,0,0,5,1,800,10,126.04,https://doi.org/10.1016/j.corsci.2021.109513
A009,A009-S01,NbMoWZr,0,0,0,2,92,0,0,0,0,5,1,800,20,176.22,https://doi.org/10.1016/j.corsci.2021.109513
A010,A010-S01,Nb-13Si-4Mo,0,0,0,4,83,13,0,0,0,0,0,800,4,4,https://doi.org/10.1007/s11661-007-9398-9
A010,A010-S01,Nb-13Si-4Mo,0,0,0,4,83,13,0,0,0,0,0,1000,4,170,https://doi.org/10.1007/s11661-007-9398-9
A010,A010-S01,Nb-13Si-4Mo,0,0,0,4,83,13,0,0,0,0,0,1150,4,25,https://doi.org/10.1007/s11661-007-9398-9
A010,A010-S01,Nb-13Si-4Mo,0,0,0,4,83,13,0,0,0,0,0,800,20,10,https://doi.org/10.1007/s11661-007-9398-9
A010,A010-S01,Nb-13Si-4Mo,0,0,0,4,83,13,0,0,0,0,0,1000,20,323,https://doi.org/10.1007/s11661-007-9398-9
A010,A010-S01,Nb-13Si-4Mo,0,0,0,4,83,13,0,0,0,0,0,1150,20,62,https://doi.org/10.1007/s11661-007-9398-9
A011,A011-S01,Nb-19Si-5Mo,0,0,0,5,76,19,0,0,0,0,0,800,4,24,https://doi.org/10.1007/s11661-007-9398-9
A011,A011-S01,Nb-19Si-5Mo,0,0,0,5,76,19,0,0,0,0,0,1000,4,106,https://doi.org/10.1007/s11661-007-9398-9
A011,A011-S01,Nb-19Si-5Mo,0,0,0,5,76,19,0,0,0,0,0,1150,4,32,https://doi.org/10.1007/s11661-007-9398-9
A011,A011-S01,Nb-19Si-5Mo,0,0,0,5,76,19,0,0,0,0,0,800,20,28,https://doi.org/10.1007/s11661-007-9398-9
A011,A011-S01,Nb-19Si-5Mo,0,0,0,5,76,19,0,0,0,0,0,1000,20,342,https://doi.org/10.1007/s11661-007-9398-9
A011,A011-S01,Nb-19Si-5Mo,0,0,0,5,76,19,0,0,0,0,0,1150,20,99,https://doi.org/10.1007/s11661-007-9398-9
A012,A012-S01,Nb-12Si-15Mo,0,0,0,15,73,12,0,0,0,0,0,800,4,11,https://doi.org/10.1007/s11661-007-9398-9
A012,A012-S01,Nb-12Si-15Mo,0,0,0,15,73,12,0,0,0,0,0,1000,4,4,https://doi.org/10.1007/s11661-007-9398-9
A012,A012-S01,Nb-12Si-15Mo,0,0,0,15,73,12,0,0,0,0,0,1150,4,16,https://doi.org/10.1007/s11661-007-9398-9
A012,A012-S01,Nb-12Si-15Mo,0,0,0,15,73,12,0,0,0,0,0,800,20,21,https://doi.org/10.1007/s11661-007-9398-9
A012,A012-S01,Nb-12Si-15Mo,0,0,0,15,73,12,0,0,0,0,0,1000,20,11,https://doi.org/10.1007/s11661-007-9398-9
A012,A012-S01,Nb-12Si-15Mo,0,0,0,15,73,12,0,0,0,0,0,1150,20,53,https://doi.org/10.1007/s11661-007-9398-9
A013,A013-S01,WMoTaNbTi,0,0,0,18,17.1,0,23.4,15.1,0,26.4,0,1000,4,53,https://doi.org/10.3390/met12010041
A014,A014-S01,WMoTaNbV,0,0,0,19.5,17.8,0,22.2,0,17.8,22.7,0,1000,4,39,https://doi.org/10.3390/met12010041
A015,A015-S01,Mo-37Si-40Ti,0,0,0,23,0,37,0,40,0,0,0,750,3,0.09,https://doi.org/10.1016/j.scriptamat.2011.10.042
A015,A015-S01,Mo-37Si-40Ti,0,0,0,23,0,37,0,40,0,0,0,820,3,0.24,https://doi.org/10.1016/j.scriptamat.2011.10.042
A015,A015-S01,Mo-37Si-40Ti,0,0,0,23,0,37,0,40,0,0,0,1100,3,0.52,https://doi.org/10.1016/j.scriptamat.2011.10.042
A015,A015-S01,Mo-37Si-40Ti,0,0,0,23,0,37,0,40,0,0,0,1300,3,1.74,https://doi.org/10.1016/j.scriptamat.2011.10.042
A015,A015-S01,Mo-37Si-40Ti,0,0,0,23,0,37,0,40,0,0,0,750,4,0.1,https://doi.org/10.1016/j.scriptamat.2011.10.042
A015,A015-S01,Mo-37Si-40Ti,0,0,0,23,0,37,0,40,0,0,0,820,4,0.26,https://doi.org/10.1016/j.scriptamat.2011.10.042
A015,A015-S01,Mo-37Si-40Ti,0,0,0,23,0,37,0,40,0,0,0,1100,4,0.59,https://doi.org/10.1016/j.scriptamat.2011.10.042
A015,A015-S01,Mo-37Si-40Ti,0,0,0,23,0,37,0,40,0,0,0,1300,4,1.93,https://doi.org/10.1016/j.scriptamat.2011.10.042
A015,A015-S01,Mo-37Si-40Ti,0,0,0,23,0,37,0,40,0,0,0,750,10,0.1,https://doi.org/10.1016/j.scriptamat.2011.10.042
A015,A015-S01,Mo-37Si-40Ti,0,0,0,23,0,37,0,40,0,0,0,820,10,0.31,https://doi.org/10.1016/j.scriptamat.2011.10.042
A015,A015-S01,Mo-37Si-40Ti,0,0,0,23,0,37,0,40,0,0,0,1100,10,0.92,https://doi.org/10.1016/j.scriptamat.2011.10.042
A015,A015-S01,Mo-37Si-40Ti,0,0,0,23,0,37,0,40,0,0,0,1300,10,2.92,https://doi.org/10.1016/j.scriptamat.2011.10.042
A015,A015-S01,Mo-37Si-40Ti,0,0,0,23,0,37,0,40,0,0,0,750,20,0.11,https://doi.org/10.1016/j.scriptamat.2011.10.042
A015,A015-S01,Mo-37Si-40Ti,0,0,0,23,0,37,0,40,0,0,0,820,20,0.35,https://doi.org/10.1016/j.scriptamat.2011.10.042
A015,A015-S01,Mo-37Si-40Ti,0,0,0,23,0,37,0,40,0,0,0,1100,20,1.24,https://doi.org/10.1016/j.scriptamat.2011.10.042
A015,A015-S01,Mo-37Si-40Ti,0,0,0,23,0,37,0,40,0,0,0,1300,20,4.18,https://doi.org/10.1016/j.scriptamat.2011.10.042
A015,A015-S01,Mo-37Si-40Ti,0,0,0,23,0,37,0,40,0,0,0,750,50,0.15,https://doi.org/10.1016/j.scriptamat.2011.10.042
A015,A015-S01,Mo-37Si-40Ti,0,0,0,23,0,37,0,40,0,0,0,820,50,0.42,https://doi.org/10.1016/j.scriptamat.2011.10.042
A015,A015-S01,Mo-37Si-40Ti,0,0,0,23,0,37,0,40,0,0,0,1100,50,1.87,https://doi.org/10.1016/j.scriptamat.2011.10.042
A015,A015-S01,Mo-37Si-40Ti,0,0,0,23,0,37,0,40,0,0,0,1300,50,6.34,https://doi.org/10.1016/j.scriptamat.2011.10.042
A015,A015-S01,Mo-37Si-40Ti,0,0,0,23,0,37,0,40,0,0,0,750,100,0.22,https://doi.org/10.1016/j.scriptamat.2011.10.042
A015,A015-S01,Mo-37Si-40Ti,0,0,0,23,0,37,0,40,0,0,0,820,100,0.49,https://doi.org/10.1016/j.scriptamat.2011.10.042
A015,A015-S01,Mo-37Si-40Ti,0,0,0,23,0,37,0,40,0,0,0,1100,100,2.31,https://doi.org/10.1016/j.scriptamat.2011.10.042
A015,A015-S01,Mo-37Si-40Ti,0,0,0,23,0,37,0,40,0,0,0,1300,100,8.02,https://doi.org/10.1016/j.scriptamat.2011.10.042
A016,A016-S01,WMoTaNb,0,0,0,23.3,22.1,0,26.5,0,0,28.2,0,1000,4,38,https://doi.org/10.3390/met12010041
A017,A017-S01,Nb-18Si-26Mo,0,0,0,26,56,18,0,0,0,0,0,800,4,22,https://doi.org/10.1007/s11661-007-9398-9
A017,A017-S01,Nb-18Si-26Mo,0,0,0,26,56,18,0,0,0,0,0,1000,4,14,https://doi.org/10.1007/s11661-007-9398-9
A017,A017-S01,Nb-18Si-26Mo,0,0,0,26,56,18,0,0,0,0,0,1150,4,16,https://doi.org/10.1007/s11661-007-9398-9
A017,A017-S01,Nb-18Si-26Mo,0,0,0,26,56,18,0,0,0,0,0,800,20,107,https://doi.org/10.1007/s11661-007-9398-9
A017,A017-S01,Nb-18Si-26Mo,0,0,0,26,56,18,0,0,0,0,0,1000,20,42,https://doi.org/10.1007/s11661-007-9398-9
A017,A017-S01,Nb-18Si-26Mo,0,0,0,26,56,18,0,0,0,0,0,1150,20,50,https://doi.org/10.1007/s11661-007-9398-9
A018,A018-S01,MoTaTi,0,0,0,33.33,0,0,33.33,33.33,0,0,0,1000,4,19,https://doi.org/10.1007/s40843-020-1332-2
A019,A019-S01,Ti2ZrHf0.5VNb0.5,0,0,10,0,10,0,0,40,20,0,20,800,3,40.56,https://doi.org/10.1016/j.matchar.2021.111287
A019,A019-S01,Ti2ZrHf0.5VNb0.5,0,0,10,0,10,0,0,40,20,0,20,800,10,116.25,https://doi.org/10.1016/j.matchar.2021.111287
A019,A019-S01,Ti2ZrHf0.5VNb0.5,0,0,10,0,10,0,0,40,20,0,20,800,20,267.26,https://doi.org/10.1016/j.matchar.2021.111287
A020,A020-S01,HfNbTaTiZr,0,0,20,0,20,0,20,20,0,0,20,700,10,39.31,https://doi.org/10.1002/adem.201700948
A020,A020-S01,HfNbTaTiZr,0,0,20,0,20,0,20,20,0,0,20,900,10,26.57,https://doi.org/10.1002/adem.201700948
A020,A020-S01,HfNbTaTiZr,0,0,20,0,20,0,20,20,0,0,20,1100,10,37.76,https://doi.org/10.1002/adem.201700948
A020,A020-S01,HfNbTaTiZr,0,0,20,0,20,0,20,20,0,0,20,700,20,44.51,https://doi.org/10.1002/adem.201700948
A020,A020-S01,HfNbTaTiZr,0,0,20,0,20,0,20,20,0,0,20,900,20,29.26,https://doi.org/10.1002/adem.201700948
A020,A020-S01,HfNbTaTiZr,0,0,20,0,20,0,20,20,0,0,20,1100,20,45.62,https://doi.org/10.1002/adem.201700948
A020,A020-S01,HfNbTaTiZr,0,0,20,0,20,0,20,20,0,0,20,700,50,53.18,https://doi.org/10.1002/adem.201700948
A020,A020-S01,HfNbTaTiZr,0,0,20,0,20,0,20,20,0,0,20,900,50,38.9,https://doi.org/10.1002/adem.201700948
A020,A020-S01,HfNbTaTiZr,0,0,20,0,20,0,20,20,0,0,20,1100,50,52.2,https://doi.org/10.1002/adem.201700948
A020,A020-S01,HfNbTaTiZr,0,0,20,0,20,0,20,20,0,0,20,700,100,53.8,https://doi.org/10.1002/adem.201700948
A020,A020-S01,HfNbTaTiZr,0,0,20,0,20,0,20,20,0,0,20,900,100,51.74,https://doi.org/10.1002/adem.201700948
A020,A020-S01,HfNbTaTiZr,0,0,20,0,20,0,20,20,0,0,20,1100,100,75.84,https://doi.org/10.1002/adem.201700948
A021,A021-S01,Ti38V15Nb23Hf24,0,0,24,0,23,0,0,38,15,0,0,700,20,0.8,https://doi.org/10.1016/j.corsci.2022.110153
A021,A021-S01,Ti38V15Nb23Hf24,0,0,24,0,23,0,0,38,15,0,0,800,20,3.4,https://doi.org/10.1016/j.corsci.2022.110153
A021,A021-S01,Ti38V15Nb23Hf24,0,0,24,0,23,0,0,38,15,0,0,900,20,6.7,https://doi.org/10.1016/j.corsci.2022.110153
A021,A021-S01,Ti38V15Nb23Hf24,0,0,24,0,23,0,0,38,15,0,0,1000,20,5.6,https://doi.org/10.1016/j.corsci.2022.110153
A021,A021-S01,Ti38V15Nb23Hf24,0,0,24,0,23,0,0,38,15,0,0,1100,20,6.9,https://doi.org/10.1016/j.corsci.2022.110153
A021,A021-S01,Ti38V15Nb23Hf24,0,0,24,0,23,0,0,38,15,0,0,1200,20,10.7,https://doi.org/10.1016/j.corsci.2022.110153
A021,A021-S01,Ti38V15Nb23Hf24,0,0,24,0,23,0,0,38,15,0,0,1300,20,14.7,https://doi.org/10.1016/j.corsci.2022.110153
A021,A021-S01,Ti38V15Nb23Hf24,0,0,24,0,23,0,0,38,15,0,0,700,50,1.7,https://doi.org/10.1016/j.corsci.2022.110153
A021,A021-S01,Ti38V15Nb23Hf24,0,0,24,0,23,0,0,38,15,0,0,800,50,5.6,https://doi.org/10.1016/j.corsci.2022.110153
A021,A021-S01,Ti38V15Nb23Hf24,0,0,24,0,23,0,0,38,15,0,0,900,50,9.6,https://doi.org/10.1016/j.corsci.2022.110153
A021,A021-S01,Ti38V15Nb23Hf24,0,0,24,0,23,0,0,38,15,0,0,1000,50,7.3,https://doi.org/10.1016/j.corsci.2022.110153
A021,A021-S01,Ti38V15Nb23Hf24,0,0,24,0,23,0,0,38,15,0,0,1100,50,12.5,https://doi.org/10.1016/j.corsci.2022.110153
A021,A021-S01,Ti38V15Nb23Hf24,0,0,24,0,23,0,0,38,15,0,0,1200,50,21.6,https://doi.org/10.1016/j.corsci.2022.110153
A021,A021-S01,Ti38V15Nb23Hf24,0,0,24,0,23,0,0,38,15,0,0,1300,50,30.5,https://doi.org/10.1016/j.corsci.2022.110153
A022,A022-S01,HfNbTiZr,0,0,25,0,25,0,0,25,0,0,25,600,3,5.87,https://doi.org/10.1016/j.intermet.2018.05.015
A023,A023-S01,Cr0.25NbTaTi,0,10.9,0,0,27.1,0,28.8,33.2,0,0,0,1000,3,10.238,Tom_ini
A023,A023-S01,Cr0.25NbTaTi,0,10.9,0,0,27.1,0,28.8,33.2,0,0,0,1000,4,11.534,Tom_ini
A023,A023-S01,Cr0.25NbTaTi,0,10.9,0,0,27.1,0,28.8,33.2,0,0,0,1000,10,17.119,Tom_ini
A023,A023-S01,Cr0.25NbTaTi,0,10.9,0,0,27.1,0,28.8,33.2,0,0,0,1000,20,29.643,Tom_ini
A023,A023-S01,Cr0.25NbTaTi,0,10.9,0,0,27.1,0,28.8,33.2,0,0,0,1000,50,82.924,Tom_ini
A024,A024-S01,Ta4Ti3Cr,0,11.9,0,0,0,0,50.9,37.2,0,0,0,1200,3,19.86,https://doi.org/10.1016/j.jallcom.2023.169000
A024,A024-S01,Ta4Ti3Cr,0,11.9,0,0,0,0,50.9,37.2,0,0,0,1200,4,25.25,https://doi.org/10.1016/j.jallcom.2023.169000
A024,A024-S01,Ta4Ti3Cr,0,11.9,0,0,0,0,50.9,37.2,0,0,0,1200,10,59.29,https://doi.org/10.1016/j.jallcom.2023.169000
A024,A024-S01,Ta4Ti3Cr,0,11.9,0,0,0,0,50.9,37.2,0,0,0,1200,20,105.83,https://doi.org/10.1016/j.jallcom.2023.169000
A025,A025-S01,CrNbTaTiZr-BCC,0,12.6,0,0,27.5,0,36.2,15.8,0,0,7.9,1000,3,19.249,Tom_ini
A025,A025-S01,CrNbTaTiZr-BCC,0,12.6,0,0,27.5,0,36.2,15.8,0,0,7.9,1000,4,25.294,Tom_ini
A025,A025-S01,CrNbTaTiZr-BCC,0,12.6,0,0,27.5,0,36.2,15.8,0,0,7.9,1000,10,74.966,Tom_ini
A025,A025-S01,CrNbTaTiZr-BCC,0,12.6,0,0,27.5,0,36.2,15.8,0,0,7.9,1000,20,134.067,Tom_ini
A025,A025-S01,CrNbTaTiZr-BCC,0,12.6,0,0,27.5,0,36.2,15.8,0,0,7.9,1000,50,160.816,Tom_ini
A026,A026-S01,15CrNbW,0,13.2,0,0,75.4,0,0,0,0,11.4,0,900,4,14.72,https://doi.org/10.1016/j.corsci.2010.05.009
A026,A026-S01,15CrNbW,0,13.2,0,0,75.4,0,0,0,0,11.4,0,1100,4,35.78,https://doi.org/10.1016/j.corsci.2010.05.009
A026,A026-S01,15CrNbW,0,13.2,0,0,75.4,0,0,0,0,11.4,0,1300,4,37.54,https://doi.org/10.1016/j.corsci.2010.05.009
A026,A026-S01,15CrNbW,0,13.2,0,0,75.4,0,0,0,0,11.4,0,900,20,43.98,https://doi.org/10.1016/j.corsci.2010.05.009
A026,A026-S01,15CrNbW,0,13.2,0,0,75.4,0,0,0,0,11.4,0,1100,20,103.39,https://doi.org/10.1016/j.corsci.2010.05.009
A026,A026-S01,15CrNbW,0,13.2,0,0,75.4,0,0,0,0,11.4,0,1300,20,110.68,https://doi.org/10.1016/j.corsci.2010.05.009
A027,A027-S01,20CrNbW,0,17.85,0,0,70.75,0,0,0,0,11.4,0,900,4,15.4,https://doi.org/10.1016/j.corsci.2010.05.009
A027,A027-S01,20CrNbW,0,17.85,0,0,70.75,0,0,0,0,11.4,0,1100,4,24.5,https://doi.org/10.1016/j.corsci.2010.05.009
A027,A027-S01,20CrNbW,0,17.85,0,0,70.75,0,0,0,0,11.4,0,1300,4,34.59,https://doi.org/10.1016/j.corsci.2010.05.009
A027,A027-S01,20CrNbW,0,17.85,0,0,70.75,0,0,0,0,11.4,0,900,20,40.05,https://doi.org/10.1016/j.corsci.2010.05.009
A027,A027-S01,20CrNbW,0,17.85,0,0,70.75,0,0,0,0,11.4,0,1100,20,67.57,https://doi.org/10.1016/j.corsci.2010.05.009
A027,A027-S01,20CrNbW,0,17.85,0,0,70.75,0,0,0,0,11.4,0,1300,20,89.23,https://doi.org/10.1016/j.corsci.2010.05.009
A028,A028-S01,CrMo0.5NbTa0.5TiZr,0,18.39,0,10.04,21.83,0,11.86,19.4,0,0,18.48,1000,3,20.66,https://doi.org/10.1007/s10853-012-6582-0
A028,A028-S01,CrMo0.5NbTa0.5TiZr,0,18.39,0,10.04,21.83,0,11.86,19.4,0,0,18.48,1000,4,24.9,https://doi.org/10.1007/s10853-012-6582-0
A028,A028-S01,CrMo0.5NbTa0.5TiZr,0,18.39,0,10.04,21.83,0,11.86,19.4,0,0,18.48,1000,10,40.62,https://doi.org/10.1007/s10853-012-6582-0
A028,A028-S01,CrMo0.5NbTa0.5TiZr,0,18.39,0,10.04,21.83,0,11.86,19.4,0,0,18.48,1000,20,58.22,https://doi.org/10.1007/s10853-012-6582-0
A028,A028-S01,CrMo0.5NbTa0.5TiZr,0,18.39,0,10.04,21.83,0,11.86,19.4,0,0,18.48,1000,50,97.02,https://doi.org/10.1007/s10853-012-6582-0
A028,A028-S01,CrMo0.5NbTa0.5TiZr,0,18.39,0,10.04,21.83,0,11.86,19.4,0,0,18.48,1000,100,152.4,https://doi.org/10.1007/s10853-012-6582-0
A029,A029-S01,NbCrMo0.5Ta0.5TiZr,0,18.39,0,10.04,21.84,0,11.86,19.4,0,0,18.48,1000,4,20,https://doi.org/10.1007/s10853-012-6582-0
A029,A029-S01,NbCrMo0.5Ta0.5TiZr,0,18.39,0,10.04,21.84,0,11.86,19.4,0,0,18.48,1000,20,44,https://doi.org/10.1007/s10853-012-6582-0
A029,A029-S01,NbCrMo0.5Ta0.5TiZr,0,18.39,0,10.04,21.84,0,11.86,19.4,0,0,18.48,1000,50,75,https://doi.org/10.1007/s10853-012-6582-0
A029,A029-S01,NbCrMo0.5Ta0.5TiZr,0,18.39,0,10.04,21.84,0,11.86,19.4,0,0,18.48,1000,100,119,https://doi.org/10.1007/s10853-012-6582-0
A030,A030-S01,CrMoNbTaW,0,19.7,0,20.3,20.3,0,20.4,0,0,19.3,0,800,20,15,https://doi.org/10.1021/acsaenm.2c00025
A030,A030-S01,CrMoNbTaW,0,19.7,0,20.3,20.3,0,20.4,0,0,19.3,0,900,20,31,https://doi.org/10.1021/acsaenm.2c00025
A030,A030-S01,CrMoNbTaW,0,19.7,0,20.3,20.3,0,20.4,0,0,19.3,0,1000,20,65,https://doi.org/10.1021/acsaenm.2c00025
A030,A030-S01,CrMoNbTaW,0,19.7,0,20.3,20.3,0,20.4,0,0,19.3,0,1100,20,83,https://doi.org/10.1021/acsaenm.2c00025
A031,A031-S01,WMoTaTiCr,0,20,0,20,0,0,20,20,0,20,0,1000,4,5.4,https://doi.org/10.1016/j.jallcom.2021.162733
A031,A031-S01,WMoTaTiCr,0,20,0,20,0,0,20,20,0,20,0,1000,10,14.49,https://doi.org/10.1016/j.jallcom.2021.162733
A032,A032-S01,CrMoNbTaV,0,20,0,20,20,0,20,0,20,0,0,900,10,17.45,https://doi.org/10.1557/jmr.2018.340
A032,A032-S01,CrMoNbTaV,0,20,0,20,20,0,20,0,20,0,0,1000,10,28.11,https://doi.org/10.1557/jmr.2018.340
A032,A032-S01,CrMoNbTaV,0,20,0,20,20,0,20,0,20,0,0,1100,10,24.68,https://doi.org/10.1557/jmr.2018.340
A032,A032-S01,CrMoNbTaV,0,20,0,20,20,0,20,0,20,0,0,900,20,27.17,https://doi.org/10.1557/jmr.2018.340
A032,A032-S01,CrMoNbTaV,0,20,0,20,20,0,20,0,20,0,0,1000,20,43.93,https://doi.org/10.1557/jmr.2018.340
A032,A032-S01,CrMoNbTaV,0,20,0,20,20,0,20,0,20,0,0,1100,20,12,https://doi.org/10.1557/jmr.2018.340
A033,A033-S01,CrNbTaTiZr,0,21.2,0,0,19.1,0,19.3,19.3,0,0,21,1000,3,23.764,Tom_ini
A033,A033-S01,CrNbTaTiZr,0,21.2,0,0,19.1,0,19.3,19.3,0,0,21,1000,4,27.572,Tom_ini
A033,A033-S01,CrNbTaTiZr,0,21.2,0,0,19.1,0,19.3,19.3,0,0,21,1000,10,43.242,Tom_ini
A033,A033-S01,CrNbTaTiZr,0,21.2,0,0,19.1,0,19.3,19.3,0,0,21,1000,20,59.155,Tom_ini
A033,A033-S01,CrNbTaTiZr,0,21.2,0,0,19.1,0,19.3,19.3,0,0,21,1000,50,88.767,Tom_ini
A034,A034-S01,CrNbTaTi,0,24.5,0,0,25.7,0,23.9,25.6,0,0,0,1200,20,51.55,https://doi.org/10.1016/j.intermet.2021.107374
A035,A035-S01,CrNbTiZr,0,24.6,0,0,26.7,0,0,23.9,0,0,24.8,1000,3,26.67,https://doi.org/10.1016/j.jallcom.2017.09.164
A035,A035-S01,CrNbTiZr,0,24.6,0,0,26.7,0,0,23.9,0,0,24.8,1000,4,31,https://doi.org/10.1016/j.jallcom.2017.09.164
A035,A035-S01,CrNbTiZr,0,24.6,0,0,26.7,0,0,23.9,0,0,24.8,1000,10,45.93,https://doi.org/10.1016/j.jallcom.2017.09.164
A035,A035-S01,CrNbTiZr,0,24.6,0,0,26.7,0,0,23.9,0,0,24.8,1000,20,59.22,https://doi.org/10.1016/j.jallcom.2017.09.164
A035,A035-S01,CrNbTiZr,0,24.6,0,0,26.7,0,0,23.9,0,0,24.8,1000,50,83.25,https://doi.org/10.1016/j.jallcom.2017.09.164
A035,A035-S01,CrNbTiZr,0,24.6,0,0,26.7,0,0,23.9,0,0,24.8,1000,100,105.97,https://doi.org/10.1016/j.jallcom.2017.09.164
A036,A036-S01,WTaTiCr,0,25,0,0,0,0,25,25,0,25,0,1000,4,3.4,https://doi.org/10.1016/j.jallcom.2021.162733
A036,A036-S01,WTaTiCr,0,25,0,0,0,0,25,25,0,25,0,1000,10,9.3,https://doi.org/10.1016/j.jallcom.2021.162733
A037,A037-S01,MoTaTiCr,0,25,0,25,0,0,25,25,0,0,0,1000,4,0.75,https://doi.org/10.1007/s40843-020-1332-2
A037,A037-S01,CrMoTaTi,0,25,0,25,0,0,25,25,0,0,0,1000,4,2.1,https://doi.org/10.1016/j.ijrmhm.2021.105755
A037,A037-S01,CrMoTaTi,0,25,0,25,0,0,25,25,0,0,0,1000,20,1.5,https://doi.org/10.1016/j.ijrmhm.2021.105755
A037,A037-S01,CrMoTaTi,0,25,0,25,0,0,25,25,0,0,0,1000,50,0.3,https://doi.org/10.1016/j.ijrmhm.2021.105755
A037,A037-S01,MoTaTiCr,0,25,0,25,0,0,25,25,0,0,0,1000,4,0.8,https://doi.org/10.1016/j.jallcom.2021.162733
A037,A037-S01,MoTaTiCr,0,25,0,25,0,0,25,25,0,0,0,1000,10,2.1,https://doi.org/10.1016/j.jallcom.2021.162733
A038,A038-S01,25CrNbW,0,25.4,0,0,63.55,0,0,0,0,11.05,0,900,4,21.81,https://doi.org/10.1016/j.corsci.2010.05.009
A038,A038-S01,25CrNbW,0,25.4,0,0,63.55,0,0,0,0,11.05,0,1100,4,8.21,https://doi.org/10.1016/j.corsci.2010.05.009
A038,A038-S01,25CrNbW,0,25.4,0,0,63.55,0,0,0,0,11.05,0,1300,4,12.13,https://doi.org/10.1016/j.corsci.2010.05.009
A038,A038-S01,25CrNbW,0,25.4,0,0,63.55,0,0,0,0,11.05,0,900,20,82.54,https://doi.org/10.1016/j.corsci.2010.05.009
A038,A038-S01,25CrNbW,0,25.4,0,0,63.55,0,0,0,0,11.05,0,1100,20,42.95,https://doi.org/10.1016/j.corsci.2010.05.009
A038,A038-S01,25CrNbW,0,25.4,0,0,63.55,0,0,0,0,11.05,0,1300,20,46.98,https://doi.org/10.1016/j.corsci.2010.05.009
A039,A039-S01,30CrNbW,0,29.25,0,0,61.65,0,0,0,0,9.1,0,900,4,19.08,https://doi.org/10.1016/j.corsci.2010.05.009
A039,A039-S01,30CrNbW,0,29.25,0,0,61.65,0,0,0,0,9.1,0,1100,4,6.4,https://doi.org/10.1016/j.corsci.2010.05.009
A039,A039-S01,30CrNbW,0,29.25,0,0,61.65,0,0,0,0,9.1,0,1300,4,10,https://doi.org/10.1016/j.corsci.2010.05.009
A039,A039-S01,30CrNbW,0,29.25,0,0,61.65,0,0,0,0,9.1,0,900,20,80.74,https://doi.org/10.1016/j.corsci.2010.05.009
A039,A039-S01,30CrNbW,0,29.25,0,0,61.65,0,0,0,0,9.1,0,1100,20,31.99,https://doi.org/10.1016/j.corsci.2010.05.009
A039,A039-S01,30CrNbW,0,29.25,0,0,61.65,0,0,0,0,9.1,0,1300,20,36.68,https://doi.org/10.1016/j.corsci.2010.05.009
A040,A040-S01,Ta2TiCr,0,31,0,0,0,0,46.5,22.5,0,0,0,1200,3,39.15,https://doi.org/10.1016/j.jallcom.2023.169000
A040,A040-S01,Ta2TiCr,0,31,0,0,0,0,46.5,22.5,0,0,0,1200,4,53.62,https://doi.org/10.1016/j.jallcom.2023.169000
A040,A040-S01,Ta2TiCr,0,31,0,0,0,0,46.5,22.5,0,0,0,1200,10,121.13,https://doi.org/10.1016/j.jallcom.2023.169000
A040,A040-S01,Ta2TiCr,0,31,0,0,0,0,46.5,22.5,0,0,0,1200,20,158.37,https://doi.org/10.1016/j.jallcom.2023.169000
A041,A041-S01,CrNbTi,0,32.4,0,0,33.6,0,0,33.9,0,0,0,1200,20,17.16,https://doi.org/10.1016/j.intermet.2021.107374
A042,A042-S01,TaTiCr,0,32.6,0,0,0,0,30.6,36.8,0,0,0,1200,3,4.54,https://doi.org/10.1016/j.jallcom.2023.169000
A042,A042-S01,TaTiCr,0,32.6,0,0,0,0,30.6,36.8,0,0,0,1200,4,4.82,https://doi.org/10.1016/j.jallcom.2023.169000
A042,A042-S01,TaTiCr,0,32.6,0,0,0,0,30.6,36.8,0,0,0,1200,10,6.24,https://doi.org/10.1016/j.jallcom.2023.169000
A042,A042-S01,TaTiCr,0,32.6,0,0,0,0,30.6,36.8,0,0,0,1200,20,6.98,https://doi.org/10.1016/j.jallcom.2023.169000
A043,A043-S01,Nb-35Cr,0,35,0,0,65,0,0,0,0,0,0,1100,20,65.84,https://doi.org/10.1016/0022-5088(60)90016-3
A043,A043-S01,Nb-35Cr,0,35,0,0,65,0,0,0,0,0,0,1100,50,289.89,https://doi.org/10.1016/0022-5088(60)90016-3
A044,A044-S01,Ta4TiCr3,0,37.9,0,0,0,0,49.9,12.2,0,0,0,1200,3,6.24,https://doi.org/10.1016/j.jallcom.2023.169000
A044,A044-S01,Ta4TiCr3,0,37.9,0,0,0,0,49.9,12.2,0,0,0,1200,4,7.09,https://doi.org/10.1016/j.jallcom.2023.169000
A044,A044-S01,Ta4TiCr3,0,37.9,0,0,0,0,49.9,12.2,0,0,0,1200,10,12.2,https://doi.org/10.1016/j.jallcom.2023.169000
A044,A044-S01,Ta4TiCr3,0,37.9,0,0,0,0,49.9,12.2,0,0,0,1200,20,44.08,https://doi.org/10.1016/j.jallcom.2023.169000
A045,A045-S01,CrNb,0,50,0,0,50,0,0,0,0,0,0,1200,20,13.14,https://doi.org/10.1016/j.intermet.2021.107374
A046,A046-S01,Cr-31Nb,0,69,0,0,31,0,0,0,0,0,0,1100,3,2.13,http://dx.doi.org/10.1179/mht.2000.17.2.009
A046,A046-S01,Cr-31Nb,0,69,0,0,31,0,0,0,0,0,0,1100,4,2.39,http://dx.doi.org/10.1179/mht.2000.17.2.009
A046,A046-S01,Cr-31Nb,0,69,0,0,31,0,0,0,0,0,0,1100,10,4.41,http://dx.doi.org/10.1179/mht.2000.17.2.009
A046,A046-S01,Cr-31Nb,0,69,0,0,31,0,0,0,0,0,0,1100,20,12.46,http://dx.doi.org/10.1179/mht.2000.17.2.009
A047,A047-S01,Cr-31Ta,0,69,0,0,0,0,31,0,0,0,0,1100,3,2.24,http://dx.doi.org/10.1179/mht.2000.17.2.009
A047,A047-S01,Cr-31Ta,0,69,0,0,0,0,31,0,0,0,0,1100,4,2.47,http://dx.doi.org/10.1179/mht.2000.17.2.009
A047,A047-S01,Cr-31Ta,0,69,0,0,0,0,31,0,0,0,0,1100,10,7.39,http://dx.doi.org/10.1179/mht.2000.17.2.009
A047,A047-S01,Cr-31Ta,0,69,0,0,0,0,31,0,0,0,0,1100,20,13.33,http://dx.doi.org/10.1179/mht.2000.17.2.009
A048,A048-S01,Cr-18.5Nb,0,81.5,0,0,18.5,0,0,0,0,0,0,1100,3,4.38,http://dx.doi.org/10.1179/mht.2000.17.2.009
A048,A048-S01,Cr-18.5Nb,0,81.5,0,0,18.5,0,0,0,0,0,0,1100,4,5.05,http://dx.doi.org/10.1179/mht.2000.17.2.009
A048,A048-S01,Cr-18.5Nb,0,81.5,0,0,18.5,0,0,0,0,0,0,1100,10,10.52,http://dx.doi.org/10.1179/mht.2000.17.2.009
A048,A048-S01,Cr-18.5Nb,0,81.5,0,0,18.5,0,0,0,0,0,0,1100,20,18.85,http://dx.doi.org/10.1179/mht.2000.17.2.009
A049,A049-S01,Cr-12Nb,0,88,0,0,12,0,0,0,0,0,0,950,10,0.96,https://doi.org/10.1016/0921-5093(96)10197-0
A049,A049-S01,Cr-12Nb,0,88,0,0,12,0,0,0,0,0,0,950,20,1.23,https://doi.org/10.1016/0921-5093(96)10197-0
A049,A049-S01,Cr-12Nb,0,88,0,0,12,0,0,0,0,0,0,950,50,1.61,https://doi.org/10.1016/0921-5093(96)10197-0
A049,A049-S01,Cr-12Nb,0,88,0,0,12,0,0,0,0,0,0,950,100,2.43,https://doi.org/10.1016/0921-5093(96)10197-0
A050,A050-S01,Cr-9.5Ta,0,90.5,0,0,0,0,9.5,0,0,0,0,1100,3,3.19,http://dx.doi.org/10.1179/mht.2000.17.2.009
A050,A050-S01,Cr-9.5Ta,0,90.5,0,0,0,0,9.5,0,0,0,0,1100,4,3.54,http://dx.doi.org/10.1179/mht.2000.17.2.009
A050,A050-S01,Cr-9.5Ta,0,90.5,0,0,0,0,9.5,0,0,0,0,1100,10,4.93,http://dx.doi.org/10.1179/mht.2000.17.2.009
A050,A050-S01,Cr-9.5Ta,0,90.5,0,0,0,0,9.5,0,0,0,0,1100,20,6.4,http://dx.doi.org/10.1179/mht.2000.17.2.009
A051,A051-S01,Nb-24Ti-15Si-13Cr-2Al-2Hf,2,13,2,0,44,15,0,24,0,0,0,1200,10,20.59,http://dx.doi.org/10.1016/j.corsci.2014.08.006
A051,A051-S01,Nb-24Ti-15Si-13Cr-2Al-2Hf,2,13,2,0,44,15,0,24,0,0,0,1250,10,20.79,http://dx.doi.org/10.1016/j.corsci.2014.08.006
A051,A051-S01,Nb-24Ti-15Si-13Cr-2Al-2Hf,2,13,2,0,44,15,0,24,0,0,0,1200,20,31.06,http://dx.doi.org/10.1016/j.corsci.2014.08.006
A051,A051-S01,Nb-24Ti-15Si-13Cr-2Al-2Hf,2,13,2,0,44,15,0,24,0,0,0,1250,20,35.89,http://dx.doi.org/10.1016/j.corsci.2014.08.006
A051,A051-S01,Nb-24Ti-15Si-13Cr-2Al-2Hf,2,13,2,0,44,15,0,24,0,0,0,1200,100,118.83,http://dx.doi.org/10.1016/j.corsci.2014.08.006
A051,A051-S01,Nb-24Ti-15Si-13Cr-2Al-2Hf,2,13,2,0,44,15,0,24,0,0,0,1250,100,156.94,http://dx.doi.org/10.1016/j.corsci.2014.08.006
A052,A052-S01,Nb-18Si-5Cr-5Al-5Mo,4.5,4.8,0,5.2,67.8,17.7,0,0,0,0,0,800,3,2.22,https://doi.org/10.1016/j.msea.2006.08.093
A052,A052-S01,Nb-18Si-5Cr-5Al-5Mo,4.5,4.8,0,5.2,67.8,17.7,0,0,0,0,0,800,4,2.81,https://doi.org/10.1016/j.msea.2006.08.093
A052,A052-S01,Nb-18Si-5Cr-5Al-5Mo,4.5,4.8,0,5.2,67.8,17.7,0,0,0,0,0,800,10,7.55,https://doi.org/10.1016/j.msea.2006.08.093
A052,A052-S01,Nb-18Si-5Cr-5Al-5Mo,4.5,4.8,0,5.2,67.8,17.7,0,0,0,0,0,800,20,14.73,https://doi.org/10.1016/j.msea.2006.08.093
A053,A053-S01,Nb-24Ti-18Si-5Cr-5Al-2Mo-5Hf,4.6,4.5,5.2,2,41.2,18.9,0,23.6,0,0,0,800,3,0.35,https://doi.org/10.1016/j.msea.2006.08.093
A053,A053-S01,Nb-24Ti-18Si-5Cr-5Al-2Mo-5Hf,4.6,4.5,5.2,2,41.2,18.9,0,23.6,0,0,0,1200,3,5.23,https://doi.org/10.1016/j.msea.2006.08.093
A053,A053-S01,Nb-24Ti-18Si-5Cr-5Al-2Mo-5Hf,4.6,4.5,5.2,2,41.2,18.9,0,23.6,0,0,0,800,4,0.49,https://doi.org/10.1016/j.msea.2006.08.093
A053,A053-S01,Nb-24Ti-18Si-5Cr-5Al-2Mo-5Hf,4.6,4.5,5.2,2,41.2,18.9,0,23.6,0,0,0,1200,4,6.76,https://doi.org/10.1016/j.msea.2006.08.093
A053,A053-S01,Nb-24Ti-18Si-5Cr-5Al-2Mo-5Hf,4.6,4.5,5.2,2,41.2,18.9,0,23.6,0,0,0,800,10,1.23,https://doi.org/10.1016/j.msea.2006.08.093
A053,A053-S01,Nb-24Ti-18Si-5Cr-5Al-2Mo-5Hf,4.6,4.5,5.2,2,41.2,18.9,0,23.6,0,0,0,1200,10,17.45,https://doi.org/10.1016/j.msea.2006.08.093
A053,A053-S01,Nb-24Ti-18Si-5Cr-5Al-2Mo-5Hf,4.6,4.5,5.2,2,41.2,18.9,0,23.6,0,0,0,800,20,1.43,https://doi.org/10.1016/j.msea.2006.08.093
A053,A053-S01,Nb-24Ti-18Si-5Cr-5Al-2Mo-5Hf,4.6,4.5,5.2,2,41.2,18.9,0,23.6,0,0,0,1200,20,33.55,https://doi.org/10.1016/j.msea.2006.08.093
A053,A053-S01,Nb-24Ti-18Si-5Cr-5Al-2Mo-5Hf,4.6,4.5,5.2,2,41.2,18.9,0,23.6,0,0,0,800,50,3.12,https://doi.org/10.1016/j.msea.2006.08.093
A053,A053-S01,Nb-24Ti-18Si-5Cr-5Al-2Mo-5Hf,4.6,4.5,5.2,2,41.2,18.9,0,23.6,0,0,0,1200,50,82.22,https://doi.org/10.1016/j.msea.2006.08.093
A054,A054-S01,Al0.15CrTaTi,4.76,31.74,0,0,0,0,31.74,31.74,0,0,0,1000,50,5.5,https://doi.org/10.1016/j.jallcom.2022.167675
A054,A054-S01,Al0.15CrTaTi,4.76,31.74,0,0,0,0,31.74,31.74,0,0,0,1000,100,24.3,https://doi.org/10.1016/j.jallcom.2022.167675
A055,A055-S01,Nb-24Ti-18Si-5Cr-5Al-5Mo,4.8,4.7,0,4.9,43.1,18.2,0,24.3,0,0,0,800,3,1.29,https://doi.org/10.1016/j.msea.2006.08.093
A055,A055-S01,Nb-24Ti-18Si-5Cr-5Al-5Mo,4.8,4.7,0,4.9,43.1,18.2,0,24.3,0,0,0,800,4,1.58,https://doi.org/10.1016/j.msea.2006.08.093
A055,A055-S01,Nb-24Ti-18Si-5Cr-5Al-5Mo,4.8,4.7,0,4.9,43.1,18.2,0,24.3,0,0,0,800,10,2.06,https://doi.org/10.1016/j.msea.2006.08.093
A055,A055-S01,Nb-24Ti-18Si-5Cr-5Al-5Mo,4.8,4.7,0,4.9,43.1,18.2,0,24.3,0,0,0,800,20,3.66,https://doi.org/10.1016/j.msea.2006.08.093
A055,A055-S01,Nb-24Ti-18Si-5Cr-5Al-5Mo,4.8,4.7,0,4.9,43.1,18.2,0,24.3,0,0,0,800,50,9.25,https://doi.org/10.1016/j.msea.2006.08.093
A055,A055-S01,Nb-24Ti-18Si-5Cr-5Al-5Mo,4.8,4.7,0,4.9,43.1,18.2,0,24.3,0,0,0,800,100,20.81,https://doi.org/10.1016/j.msea.2006.08.093
A056,A056-S01,Nb-24Ti-18Si-5Cr-5Al-2Mo,4.8,5.2,0,2,45.1,17.5,0,25.4,0,0,0,800,3,0.26,https://doi.org/10.1016/j.msea.2006.08.093
A056,A056-S01,Nb-24Ti-18Si-5Cr-5Al-2Mo,4.8,5.2,0,2,45.1,17.5,0,25.4,0,0,0,1200,3,4.58,https://doi.org/10.1016/j.msea.2006.08.093
A056,A056-S01,Nb-24Ti-18Si-5Cr-5Al-2Mo,4.8,5.2,0,2,45.1,17.5,0,25.4,0,0,0,800,4,0.29,https://doi.org/10.1016/j.msea.2006.08.093
A056,A056-S01,Nb-24Ti-18Si-5Cr-5Al-2Mo,4.8,5.2,0,2,45.1,17.5,0,25.4,0,0,0,1200,4,6.11,https://doi.org/10.1016/j.msea.2006.08.093
A056,A056-S01,Nb-24Ti-18Si-5Cr-5Al-2Mo,4.8,5.2,0,2,45.1,17.5,0,25.4,0,0,0,800,10,0.66,https://doi.org/10.1016/j.msea.2006.08.093
A056,A056-S01,Nb-24Ti-18Si-5Cr-5Al-2Mo,4.8,5.2,0,2,45.1,17.5,0,25.4,0,0,0,1200,10,18.1,https://doi.org/10.1016/j.msea.2006.08.093
A056,A056-S01,Nb-24Ti-18Si-5Cr-5Al-2Mo,4.8,5.2,0,2,45.1,17.5,0,25.4,0,0,0,800,20,1.83,https://doi.org/10.1016/j.msea.2006.08.093
A056,A056-S01,Nb-24Ti-18Si-5Cr-5Al-2Mo,4.8,5.2,0,2,45.1,17.5,0,25.4,0,0,0,1200,20,36.32,https://doi.org/10.1016/j.msea.2006.08.093
A056,A056-S01,Nb-24Ti-18Si-5Cr-5Al-2Mo,4.8,5.2,0,2,45.1,17.5,0,25.4,0,0,0,800,50,1.97,https://doi.org/10.1016/j.msea.2006.08.093
A056,A056-S01,Nb-24Ti-18Si-5Cr-5Al-2Mo,4.8,5.2,0,2,45.1,17.5,0,25.4,0,0,0,1200,50,79.6,https://doi.org/10.1016/j.msea.2006.08.093
A056,A056-S01,Nb-24Ti-18Si-5Cr-5Al-2Mo,4.8,5.2,0,2,45.1,17.5,0,25.4,0,0,0,1200,100,154.83,https://doi.org/10.1016/j.msea.2006.08.093
A057,A057-S01,Al5(TiZrHfNb)95,5,0,23.75,0,23.75,0,0,23.75,0,0,23.75,800,4,90,https://doi.org/10.1016/j.matchar.2022.111921
A058,A058-S01,Al5CrMoTaTi,5,23.75,0,23.75,0,0,23.75,23.75,0,0,0,1200,3,3.97,https://doi.org/10.1007/s11085-021-10046-7
A058,A058-S01,Al5CrMoTaTi,5,23.75,0,23.75,0,0,23.75,23.75,0,0,0,1200,4,4.15,https://doi.org/10.1007/s11085-021-10046-7
A058,A058-S01,Al5CrMoTaTi,5,23.75,0,23.75,0,0,23.75,23.75,0,0,0,1200,10,4.45,https://doi.org/10.1007/s11085-021-10046-7
A058,A058-S01,Al5CrMoTaTi,5,23.75,0,23.75,0,0,23.75,23.75,0,0,0,1200,20,5.41,https://doi.org/10.1007/s11085-021-10046-7
A059,A059-S01,Al0.3HfNbTaTiZr,5.66,0,18.87,0,18.87,0,18.87,18.87,0,0,18.87,700,10,5.89,https://doi.org/10.1002/adem.201700948
A059,A059-S01,Al0.3HfNbTaTiZr,5.66,0,18.87,0,18.87,0,18.87,18.87,0,0,18.87,900,10,12.16,https://doi.org/10.1002/adem.201700948
A059,A059-S01,Al0.3HfNbTaTiZr,5.66,0,18.87,0,18.87,0,18.87,18.87,0,0,18.87,1100,10,25.17,https://doi.org/10.1002/adem.201700948
A059,A059-S01,Al0.3HfNbTaTiZr,5.66,0,18.87,0,18.87,0,18.87,18.87,0,0,18.87,700,20,9.24,https://doi.org/10.1002/adem.201700948
A059,A059-S01,Al0.3HfNbTaTiZr,5.66,0,18.87,0,18.87,0,18.87,18.87,0,0,18.87,900,20,13.79,https://doi.org/10.1002/adem.201700948
A059,A059-S01,Al0.3HfNbTaTiZr,5.66,0,18.87,0,18.87,0,18.87,18.87,0,0,18.87,1100,20,27.44,https://doi.org/10.1002/adem.201700948
A059,A059-S01,Al0.3HfNbTaTiZr,5.66,0,18.87,0,18.87,0,18.87,18.87,0,0,18.87,700,50,11.69,https://doi.org/10.1002/adem.201700948
A059,A059-S01,Al0.3HfNbTaTiZr,5.66,0,18.87,0,18.87,0,18.87,18.87,0,0,18.87,900,50,16.07,https://doi.org/10.1002/adem.201700948
A059,A059-S01,Al0.3HfNbTaTiZr,5.66,0,18.87,0,18.87,0,18.87,18.87,0,0,18.87,1100,50,42.68,https://doi.org/10.1002/adem.201700948
A059,A059-S01,Al0.3HfNbTaTiZr,5.66,0,18.87,0,18.87,0,18.87,18.87,0,0,18.87,700,100,13.52,https://doi.org/10.1002/adem.201700948
A059,A059-S01,Al0.3HfNbTaTiZr,5.66,0,18.87,0,18.87,0,18.87,18.87,0,0,18.87,900,100,28.12,https://doi.org/10.1002/adem.201700948
A059,A059-S01,Al0.3HfNbTaTiZr,5.66,0,18.87,0,18.87,0,18.87,18.87,0,0,18.87,1100,100,68.4,https://doi.org/10.1002/adem.201700948
A060,A060-S01,Al0.25HfMoNbTi,5.88,0,23.53,23.53,23.53,0,0,23.53,0,0,0,1000,10,21.93,https://doi.org/10.1016/j.corsci.2021.109711
A060,A060-S01,Al0.25HfMoNbTi,5.88,0,23.53,23.53,23.53,0,0,23.53,0,0,0,1000,20,13.82,https://doi.org/10.1016/j.corsci.2021.109711
A061,A061-S01,Nb31Ti26Zr26Al6V11,6,0,0,0,31,0,0,26,11,0,26,800,3,0.1,https://doi.org/10.1016/j.jallcom.2022.164180
A062,A062-S01,Nb31Ti34Zr26Al6V3,6,0,0,0,31,0,0,34,3,0,26,800,3,0.13,https://doi.org/10.1016/j.jallcom.2022.164180
A063,A063-S01,Al0.5CrMoNbTaTi,6.9,15.7,0,20.6,18.7,0,21.6,16.5,0,0,0,1000,3,0.733,Tom_ini
A063,A063-S01,Al0.5CrMoNbTaTi,6.9,15.7,0,20.6,18.7,0,21.6,16.5,0,0,0,1000,4,0.752,Tom_ini
A063,A063-S01,Al0.5CrMoNbTaTi,6.9,15.7,0,20.6,18.7,0,21.6,16.5,0,0,0,1000,10,1.13,Tom_ini
A063,A063-S01,Al0.5CrMoNbTaTi,6.9,15.7,0,20.6,18.7,0,21.6,16.5,0,0,0,1000,20,1.564,Tom_ini
A064,A064-S01,Al0.5CrMoNbTaTi,6.9,15.7,0,20.6,18.7,0,21.6,16.5,0,0,0,1000,50,7.244,Tom_ini
A064,A064-S01,Al0.5CrMoNbTiVSi0.3,6.96,16.95,0,17.14,17.68,5.69,0,18.26,17.32,0,0,1300,10,116.59,http://dx.doi.org/10.1016/j.jallcom.2013.08.102
A064,A064-S01,Al0.5CrMoNbTiVSi0.3,6.96,16.95,0,17.14,17.68,5.69,0,18.26,17.32,0,0,1300,20,196.61,http://dx.doi.org/10.1016/j.jallcom.2013.08.102
A065,A065-S01,Al7(TiZrHfNb)93,7,0,23.25,0,23.25,0,0,23.25,0,0,23.25,800,4,135,https://doi.org/10.1016/j.matchar.2022.111921
A066,A066-S01,Al0.5CrNbTaTiZr-BCC,7.49,15.97,0,0,23.86,0,31.01,14.05,0,0,7.62,1000,3,10.069,Tom_ini
A066,A066-S01,Al0.5CrNbTaTiZr-BCC,7.49,15.97,0,0,23.86,0,31.01,14.05,0,0,7.62,1000,4,12.945,Tom_ini
A066,A066-S01,Al0.5CrNbTaTiZr-BCC,7.49,15.97,0,0,23.86,0,31.01,14.05,0,0,7.62,1000,10,38.214,Tom_ini
A066,A066-S01,Al0.5CrNbTaTiZr-BCC,7.49,15.97,0,0,23.86,0,31.01,14.05,0,0,7.62,1000,20,79.029,Tom_ini
A066,A066-S01,Al0.5CrNbTaTiZr-BCC,7.49,15.97,0,0,23.86,0,31.01,14.05,0,0,7.62,1000,50,156.16,Tom_ini
A067,A067-S01,Al0.25CrTaTi,7.69,30.77,0,0,0,0,30.77,30.77,0,0,0,1000,50,3.3,https://doi.org/10.1016/j.jallcom.2022.167675
A067,A067-S01,Al0.25CrTaTi,7.69,30.77,0,0,0,0,30.77,30.77,0,0,0,1000,100,7.3,https://doi.org/10.1016/j.jallcom.2022.167675
A068,A068-S01,Al0.25CrTiMo,7.69,30.77,0,30.77,0,0,0,30.77,0,0,0,1000,4,9.2,https://doi.org/10.1007/s10853-020-05480-y
A069,A069-S01,Cr-12Nb-8Al,8,80,0,0,12,0,0,0,0,0,0,950,10,1.06,https://doi.org/10.1016/0921-5093(96)10197-0
A069,A069-S01,Cr-12Nb-8Al,8,80,0,0,12,0,0,0,0,0,0,950,20,1.52,https://doi.org/10.1016/0921-5093(96)10197-0
A069,A069-S01,Cr-12Nb-8Al,8,80,0,0,12,0,0,0,0,0,0,950,50,2.53,https://doi.org/10.1016/0921-5093(96)10197-0
A069,A069-S01,Cr-12Nb-8Al,8,80,0,0,12,0,0,0,0,0,0,950,100,3.76,https://doi.org/10.1016/0921-5093(96)10197-0
A070,A070-S01,Al0.5CrMoNbTiV,8.15,18.92,0,18.08,18.35,0,0,18.12,18.38,0,0,1300,10,148.85,http://dx.doi.org/10.1016/j.jallcom.2013.08.102
A070,A070-S01,Al0.5CrMoNbTiV,8.15,18.92,0,18.08,18.35,0,0,18.12,18.38,0,0,1300,20,266.23,http://dx.doi.org/10.1016/j.jallcom.2013.08.102
A071,A071-S01,Al0.5NbTaTi,8.6,0,0,0,30.1,0,35.2,26.1,0,0,0,1000,3,8.34,Tom_ini
A071,A071-S01,Al0.5NbTaTi,8.6,0,0,0,30.1,0,35.2,26.1,0,0,0,1000,4,9.235,Tom_ini
A071,A071-S01,Al0.5NbTaTi,8.6,0,0,0,30.1,0,35.2,26.1,0,0,0,1000,10,15.486,Tom_ini
A071,A071-S01,Al0.5NbTaTi,8.6,0,0,0,30.1,0,35.2,26.1,0,0,0,1000,20,28.602,Tom_ini
A071,A071-S01,Al0.5NbTaTi,8.6,0,0,0,30.1,0,35.2,26.1,0,0,0,1000,50,63.023,Tom_ini
A072,A072-S01,Nb-10Si-9Al-10Ti,9,0,0,0,71,10,0,10,0,0,0,1000,20,79,https://doi.org/10.1016/S1468-6996(02)00005-0
A072,A072-S01,Nb-10Si-9Al-10Ti,9,0,0,0,71,10,0,10,0,0,0,1000,50,192,https://doi.org/10.1016/S1468-6996(02)00005-0
A072,A072-S01,Nb-10Si-9Al-10Ti,9,0,0,0,71,10,0,10,0,0,0,1000,100,291,https://doi.org/10.1016/S1468-6996(02)00005-0
A073,A073-S01,Nb-8Si-9Al-10Ti,9,0,0,0,73,8,0,10,0,0,0,1000,20,168,https://doi.org/10.1016/S1468-6996(02)00005-0
A073,A073-S01,Nb-8Si-9Al-10Ti,9,0,0,0,73,8,0,10,0,0,0,1000,50,258,https://doi.org/10.1016/S1468-6996(02)00005-0
A073,A073-S01,Nb-8Si-9Al-10Ti,9,0,0,0,73,8,0,10,0,0,0,1000,100,338,https://doi.org/10.1016/S1468-6996(02)00005-0
A074,A074-S01,Nb-7Si-9Al,9,0,0,0,84,7,0,0,0,0,0,1000,4,275,https://doi.org/10.1016/S1468-6996(02)00005-0
A075,A075-S01,Nb-5Si-9Al,9,0,0,0,86,5,0,0,0,0,0,1000,4,275,https://doi.org/10.1016/S1468-6996(02)00005-0
A076,A076-S01,Ti2ZrHf0.5VNb0.5Al0.5,9.09,0,9.09,0,9.09,0,0,36.36,18.19,0,18.18,800,3,15.47,https://doi.org/10.1016/j.matchar.2021.111287
A076,A076-S01,Ti2ZrHf0.5VNb0.5Al0.5,9.09,0,9.09,0,9.09,0,0,36.36,18.19,0,18.18,800,10,34.71,https://doi.org/10.1016/j.matchar.2021.111287
A076,A076-S01,Ti2ZrHf0.5VNb0.5Al0.5,9.09,0,9.09,0,9.09,0,0,36.36,18.19,0,18.18,800,20,52.71,https://doi.org/10.1016/j.matchar.2021.111287
A076,A076-S01,Ti2ZrHf0.5VNb0.5Al0.5,9.09,0,9.09,0,9.09,0,0,36.36,18.19,0,18.18,800,50,137.99,https://doi.org/10.1016/j.matchar.2021.111287
A077,A077-S01,Al0.5HfNbTaTiZr,9.09,0,18.18,0,18.18,0,18.18,18.18,0,0,18.18,700,10,4.97,https://doi.org/10.1002/adem.201700948
A077,A077-S01,Al0.5HfNbTaTiZr,9.09,0,18.18,0,18.18,0,18.18,18.18,0,0,18.18,900,10,11.64,https://doi.org/10.1002/adem.201700948
A077,A077-S01,Al0.5HfNbTaTiZr,9.09,0,18.18,0,18.18,0,18.18,18.18,0,0,18.18,1100,10,20.36,https://doi.org/10.1002/adem.201700948
A077,A077-S01,Al0.5HfNbTaTiZr,9.09,0,18.18,0,18.18,0,18.18,18.18,0,0,18.18,1300,10,209.93,https://doi.org/10.1002/adem.201700948
A077,A077-S01,Al0.5HfNbTaTiZr,9.09,0,18.18,0,18.18,0,18.18,18.18,0,0,18.18,700,20,6.87,https://doi.org/10.1002/adem.201700948
A077,A077-S01,Al0.5HfNbTaTiZr,9.09,0,18.18,0,18.18,0,18.18,18.18,0,0,18.18,900,20,12.3,https://doi.org/10.1002/adem.201700948
A077,A077-S01,Al0.5HfNbTaTiZr,9.09,0,18.18,0,18.18,0,18.18,18.18,0,0,18.18,1100,20,24.07,https://doi.org/10.1002/adem.201700948
A077,A077-S01,Al0.5HfNbTaTiZr,9.09,0,18.18,0,18.18,0,18.18,18.18,0,0,18.18,1300,20,232.79,https://doi.org/10.1002/adem.201700948
A077,A077-S01,Al0.5HfNbTaTiZr,9.09,0,18.18,0,18.18,0,18.18,18.18,0,0,18.18,700,50,8.65,https://doi.org/10.1002/adem.201700948
A077,A077-S01,Al0.5HfNbTaTiZr,9.09,0,18.18,0,18.18,0,18.18,18.18,0,0,18.18,900,50,14.48,https://doi.org/10.1002/adem.201700948
A077,A077-S01,Al0.5HfNbTaTiZr,9.09,0,18.18,0,18.18,0,18.18,18.18,0,0,18.18,1100,50,39.51,https://doi.org/10.1002/adem.201700948
A077,A077-S01,Al0.5HfNbTaTiZr,9.09,0,18.18,0,18.18,0,18.18,18.18,0,0,18.18,700,100,12.96,https://doi.org/10.1002/adem.201700948
A077,A077-S01,Al0.5HfNbTaTiZr,9.09,0,18.18,0,18.18,0,18.18,18.18,0,0,18.18,900,100,16.89,https://doi.org/10.1002/adem.201700948
A077,A077-S01,Al0.5HfNbTaTiZr,9.09,0,18.18,0,18.18,0,18.18,18.18,0,0,18.18,1100,100,60.96,https://doi.org/10.1002/adem.201700948
A078,A078-S01,Ti-6Al-4V,9.76,0,0,0,0,0,0,86.75,3.49,0,0,700,3,0.27,https://doi.org/10.1016/j.jallcom.2008.04.024
A078,A078-S01,Ti-6Al-4V,9.76,0,0,0,0,0,0,86.75,3.49,0,0,750,3,0.94,https://doi.org/10.1016/j.jallcom.2008.04.024
A079,A079-S01,Al0.5CrMoNbTi,9.97,24.7,0,20.01,21.82,0,0,23.5,0,0,0,1300,10,79.54,http://dx.doi.org/10.1016/j.jallcom.2013.08.102
A079,A079-S01,Al0.5CrMoNbTi,9.97,24.7,0,20.01,21.82,0,0,23.5,0,0,0,1300,20,151.79,http://dx.doi.org/10.1016/j.jallcom.2013.08.102
A080,A080-S01,Al0.5Nb0.5Ti2VZr,10,0,0,0,10,0,0,40,20,0,20,800,10,53.19,https://doi.org/10.1007/s40843-022-2045-4
A080,A080-S01,Al0.5Nb0.5Ti2VZr,10,0,0,0,10,0,0,40,20,0,20,800,20,103.17,https://doi.org/10.1007/s40843-022-2045-4
A081,A081-S01,Al0.5CrNbTaTiZr,10,19.6,0,0,16.3,0,17.5,17,0,0,19.5,1000,3,7.511,Tom_ini
A081,A081-S01,Al0.5CrNbTaTiZr,10,19.6,0,0,16.3,0,17.5,17,0,0,19.5,1000,4,9.181,Tom_ini
A081,A081-S01,Al0.5CrNbTaTiZr,10,19.6,0,0,16.3,0,17.5,17,0,0,19.5,1000,10,16.307,Tom_ini
A081,A081-S01,Al0.5CrNbTaTiZr,10,19.6,0,0,16.3,0,17.5,17,0,0,19.5,1000,20,22.949,Tom_ini
A081,A081-S01,Al0.5CrNbTaTiZr,10,19.6,0,0,16.3,0,17.5,17,0,0,19.5,1000,50,35.54,Tom_ini
A082,A082-S01,Al10CrMoTaTi,10,22.5,0,22.5,0,0,22.5,22.5,0,0,0,1200,3,2.35,https://doi.org/10.1007/s11085-021-10046-7
A082,A082-S01,Al10CrMoTaTi,10,22.5,0,22.5,0,0,22.5,22.5,0,0,0,1200,10,3.73,https://doi.org/10.1007/s11085-021-10046-7
A082,A082-S01,Al10CrMoTaTi,10,22.5,0,22.5,0,0,22.5,22.5,0,0,0,1200,20,4.05,https://doi.org/10.1007/s11085-021-10046-7
A083,A083-S01,Al0.5CrMoNbV,10.15,23.04,0,22.16,22.5,0,0,0,22.15,0,0,1300,10,195.48,http://dx.doi.org/10.1016/j.jallcom.2013.08.102
A083,A083-S01,Al0.5CrMoNbV,10.15,23.04,0,22.16,22.5,0,0,0,22.15,0,0,1300,20,344.66,http://dx.doi.org/10.1016/j.jallcom.2013.08.102
A084,A084-S01,Al0.5CrMoNbTi,10.3,21,0,23.9,23.4,0,0,21.5,0,0,0,1000,3,0.498,Tom_ini
A084,A084-S01,Al0.5CrMoNbTi,10.3,21,0,23.9,23.4,0,0,21.5,0,0,0,1000,4,0.543,Tom_ini
A084,A084-S01,Al0.5CrMoNbTi,10.3,21,0,23.9,23.4,0,0,21.5,0,0,0,1000,10,0.818,Tom_ini
A084,A084-S01,Al0.5CrMoNbTi,10.3,21,0,23.9,23.4,0,0,21.5,0,0,0,1000,20,1.29,Tom_ini
A084,A084-S01,Al0.5CrMoNbTi,10.3,21,0,23.9,23.4,0,0,21.5,0,0,0,1000,50,2.142,Tom_ini
A085,A085-S01,Al0.35CrTaTi,10.45,29.85,0,0,0,0,29.85,29.85,0,0,0,1000,50,3.3,https://doi.org/10.1016/j.jallcom.2022.167675
A085,A085-S01,Al0.35CrTaTi,10.45,29.85,0,0,0,0,29.85,29.85,0,0,0,1000,100,5.4,https://doi.org/10.1016/j.jallcom.2022.167675
A086,A086-S01,Nb-8Si-11Al-15Ti,11,0,0,0,66,8,0,15,0,0,0,1000,20,45,https://doi.org/10.1016/S1468-6996(02)00005-0
A086,A086-S01,Nb-8Si-11Al-15Ti,11,0,0,0,66,8,0,15,0,0,0,1000,50,89,https://doi.org/10.1016/S1468-6996(02)00005-0
