Repository: Tom-WCL/Dataset-of-oxidation-properties-of-refractory-alloys

# Database for Predicting Oxidation Resistance of Refractory High-Entropy Alloys

## Overview

This repository contains the experimental database used in the study *"Advancing Refractory High-Entropy Alloy Development with AI-Predictive Models for High-Temperature Oxidation Resistance"*. The database was designed to train and validate machine learning models for predicting specific mass change due to oxidation in Refractory High-Entropy Alloys (RHEAs) and Refractory Complex Concentrated Alloys (RCCAs). It is a valuable resource for researchers in materials science, particularly those focusing on high-temperature alloy applications.

File: alloy_oxidation_886_202406.csv (part 2 of 3)
Alloy_ID,Source_Alloy_ID,alloy_formula,Al,Cr,Hf,Mo,Nb,Si,Ta,Ti,V,W,Zr,temperature,time,specific_mass_change,source
A086,A086-S01,Nb-8Si-11Al-15Ti,11,0,0,0,66,8,0,15,0,0,0,1000,100,153,https://doi.org/10.1016/S1468-6996(02)00005-0
A087,A087-S01,Nb-6Si-11Al-15Ti,11,0,0,0,68,6,0,15,0,0,0,1000,20,45,https://doi.org/10.1016/S1468-6996(02)00005-0
A087,A087-S01,Nb-6Si-11Al-15Ti,11,0,0,0,68,6,0,15,0,0,0,1000,50,100,https://doi.org/10.1016/S1468-6996(02)00005-0
A087,A087-S01,Nb-6Si-11Al-15Ti,11,0,0,0,68,6,0,15,0,0,0,1000,100,167,https://doi.org/10.1016/S1468-6996(02)00005-0
A088,A088-S01,Al0.5HfMoNbTi,11.11,0,22.22,22.22,22.22,0,0,22.23,0,0,0,1000,10,30.55,https://doi.org/10.1016/j.corsci.2021.109711
A088,A088-S01,Al0.5HfMoNbTi,11.11,0,22.22,22.22,22.22,0,0,22.23,0,0,0,1000,20,12.43,https://doi.org/10.1016/j.corsci.2021.109711
A089,A089-S01,Al10Cr30-NTZ,11.4,11.6,0,0,31.4,0,0,34.5,0,0,11.1,1000,20,39,https://doi.org/10.1557/jmr.2018.241
A090,A090-S01,Al12(TiZrHfNb)88,12,0,22,0,22,0,0,22,0,0,22,800,4,290,https://doi.org/10.1016/j.matchar.2022.111921
A091,A091-S01,Cr-12Nb-12Al,12,76,0,0,12,0,0,0,0,0,0,950,10,0.96,https://doi.org/10.1016/0921-5093(96)10197-0
A091,A091-S01,Cr-12Nb-12Al,12,76,0,0,12,0,0,0,0,0,0,950,20,1.74,https://doi.org/10.1016/0921-5093(96)10197-0
A091,A091-S01,Cr-12Nb-12Al,12,76,0,0,12,0,0,0,0,0,0,950,50,3.4,https://doi.org/10.1016/0921-5093(96)10197-0
A091,A091-S01,Cr-12Nb-12Al,12,76,0,0,12,0,0,0,0,0,0,950,100,5.74,https://doi.org/10.1016/0921-5093(96)10197-0
A092,A092-S01,AlCr2Nb2Ti2Zr,12.5,25,0,0,25,0,0,25,0,0,12.5,1000,10,12.96,https://doi.org/10.1016/j.jallcom.2020.154427
A092,A092-S01,AlCr2Nb2Ti2Zr,12.5,25,0,0,25,0,0,25,0,0,12.5,1000,20,17,https://doi.org/10.1016/j.jallcom.2020.154427
A092,A092-S01,AlCr2Nb2Ti2Zr,12.5,25,0,0,25,0,0,25,0,0,12.5,1000,50,23.99,https://doi.org/10.1016/j.jallcom.2020.154427
A093,A093-S01,Al0.75HfNbTaTiZr,13.04,0,17.39,0,17.39,0,17.39,17.39,0,0,17.39,700,10,4.25,https://doi.org/10.1002/adem.201700948
A093,A093-S01,Al0.75HfNbTaTiZr,13.04,0,17.39,0,17.39,0,17.39,17.39,0,0,17.39,900,10,10.66,https://doi.org/10.1002/adem.201700948
A093,A093-S01,Al0.75HfNbTaTiZr,13.04,0,17.39,0,17.39,0,17.39,17.39,0,0,17.39,1100,10,17.73,https://doi.org/10.1002/adem.201700948
A093,A093-S01,Al0.75HfNbTaTiZr,13.04,0,17.39,0,17.39,0,17.39,17.39,0,0,17.39,1300,10,121.9858,https://doi.org/10.1002/adem.201700948
A093,A093-S01,Al0.75HfNbTaTiZr,13.04,0,17.39,0,17.39,0,17.39,17.39,0,0,17.39,700,20,6.06,https://doi.org/10.1002/adem.201700948
A093,A093-S01,Al0.75HfNbTaTiZr,13.04,0,17.39,0,17.39,0,17.39,17.39,0,0,17.39,900,20,11.36,https://doi.org/10.1002/adem.201700948
A093,A093-S01,Al0.75HfNbTaTiZr,13.04,0,17.39,0,17.39,0,17.39,17.39,0,0,17.39,1100,20,22.59,https://doi.org/10.1002/adem.201700948
A093,A093-S01,Al0.75HfNbTaTiZr,13.04,0,17.39,0,17.39,0,17.39,17.39,0,0,17.39,1300,20,191.75,https://doi.org/10.1002/adem.201700948
A093,A093-S01,Al0.75HfNbTaTiZr,13.04,0,17.39,0,17.39,0,17.39,17.39,0,0,17.39,700,50,7.48,https://doi.org/10.1002/adem.201700948
A093,A093-S01,Al0.75HfNbTaTiZr,13.04,0,17.39,0,17.39,0,17.39,17.39,0,0,17.39,900,50,13.45,https://doi.org/10.1002/adem.201700948
A093,A093-S01,Al0.75HfNbTaTiZr,13.04,0,17.39,0,17.39,0,17.39,17.39,0,0,17.39,1100,50,35.35,https://doi.org/10.1002/adem.201700948
A093,A093-S01,Al0.75HfNbTaTiZr,13.04,0,17.39,0,17.39,0,17.39,17.39,0,0,17.39,700,100,9.95,https://doi.org/10.1002/adem.201700948
A093,A093-S01,Al0.75HfNbTaTiZr,13.04,0,17.39,0,17.39,0,17.39,17.39,0,0,17.39,900,100,15.48,https://doi.org/10.1002/adem.201700948
A093,A093-S01,Al0.75HfNbTaTiZr,13.04,0,17.39,0,17.39,0,17.39,17.39,0,0,17.39,1100,100,58.99,https://doi.org/10.1002/adem.201700948
A094,A094-S01,Al0.5CrTiMo,14.29,28.57,0,28.57,0,0,0,28.57,0,0,0,1000,4,6,https://doi.org/10.1007/s10853-020-05480-y
A095,A095-S01,Al15CrMoTaTi,15,21.25,0,21.25,0,0,21.25,21.25,0,0,0,1200,3,1.95,https://doi.org/10.1007/s11085-021-10046-7
A095,A095-S01,Al15CrMoTaTi,15,21.25,0,21.25,0,0,21.25,21.25,0,0,0,1200,4,2.21,https://doi.org/10.1007/s11085-021-10046-7
A095,A095-S01,Al15CrMoTaTi,15,21.25,0,21.25,0,0,21.25,21.25,0,0,0,1200,10,3.09,https://doi.org/10.1007/s11085-021-10046-7
A095,A095-S01,Al15CrMoTaTi,15,21.25,0,21.25,0,0,21.25,21.25,0,0,0,1200,20,4.74,https://doi.org/10.1007/s11085-021-10046-7
A096,A096-S01,Al0.75HfMoNbTi,15.79,0,21.05,21.05,21.05,0,0,21.05,0,0,0,1000,10,32.07,https://doi.org/10.1016/j.corsci.2021.109711
A096,A096-S01,Al0.75HfMoNbTi,15.79,0,21.05,21.05,21.05,0,0,21.05,0,0,0,1000,20,32.08,https://doi.org/10.1016/j.corsci.2021.109711
A097,A097-S01,Ti2ZrHf0.5VNb0.5Al1,16.67,0,8.33,0,8.33,0,0,33.33,16.67,0,16.67,800,3,10.87,https://doi.org/10.1016/j.matchar.2021.111287
A097,A097-S01,Ti2ZrHf0.5VNb0.5Al1,16.67,0,8.33,0,8.33,0,0,33.33,16.67,0,16.67,800,10,26.76,https://doi.org/10.1016/j.matchar.2021.111287
A097,A097-S01,Ti2ZrHf0.5VNb0.5Al1,16.67,0,8.33,0,8.33,0,0,33.33,16.67,0,16.67,800,20,41.11,https://doi.org/10.1016/j.matchar.2021.111287
A097,A097-S01,Ti2ZrHf0.5VNb0.5Al1,16.67,0,8.33,0,8.33,0,0,33.33,16.67,0,16.67,800,50,112.07,https://doi.org/10.1016/j.matchar.2021.111287
A098,A098-S01,AlHfNbTaTiZr,16.67,0,16.67,0,16.67,0,16.67,16.67,0,0,16.67,700,10,2.32,https://doi.org/10.1002/adem.201700948
A098,A098-S01,AlHfNbTaTiZr,16.67,0,16.67,0,16.67,0,16.67,16.67,0,0,16.67,900,10,8.09,https://doi.org/10.1002/adem.201700948
A098,A098-S01,AlHfNbTaTiZr,16.67,0,16.67,0,16.67,0,16.67,16.67,0,0,16.67,1100,10,15.32,https://doi.org/10.1002/adem.201700948
A098,A098-S01,AlHfNbTaTiZr,16.67,0,16.67,0,16.67,0,16.67,16.67,0,0,16.67,1300,10,98.94,https://doi.org/10.1002/adem.201700948
A098,A098-S01,AlHfNbTaTiZr,16.67,0,16.67,0,16.67,0,16.67,16.67,0,0,16.67,700,20,4.22,https://doi.org/10.1002/adem.201700948
A098,A098-S01,AlHfNbTaTiZr,16.67,0,16.67,0,16.67,0,16.67,16.67,0,0,16.67,900,20,9.99,https://doi.org/10.1002/adem.201700948
A098,A098-S01,AlHfNbTaTiZr,16.67,0,16.67,0,16.67,0,16.67,16.67,0,0,16.67,1100,20,19.65,https://doi.org/10.1002/adem.201700948
A098,A098-S01,AlHfNbTaTiZr,16.67,0,16.67,0,16.67,0,16.67,16.67,0,0,16.67,1300,20,179.21,https://doi.org/10.1002/adem.201700948
A098,A098-S01,AlHfNbTaTiZr,16.67,0,16.67,0,16.67,0,16.67,16.67,0,0,16.67,700,50,6.24,https://doi.org/10.1002/adem.201700948
A098,A098-S01,AlHfNbTaTiZr,16.67,0,16.67,0,16.67,0,16.67,16.67,0,0,16.67,900,50,12.61,https://doi.org/10.1002/adem.201700948
A098,A098-S01,AlHfNbTaTiZr,16.67,0,16.67,0,16.67,0,16.67,16.67,0,0,16.67,1100,50,34.8,https://doi.org/10.1002/adem.201700948
A098,A098-S01,AlHfNbTaTiZr,16.67,0,16.67,0,16.67,0,16.67,16.67,0,0,16.67,700,100,9.15,https://doi.org/10.1002/adem.201700948
A098,A098-S01,AlHfNbTaTiZr,16.67,0,16.67,0,16.67,0,16.67,16.67,0,0,16.67,900,100,14.97,https://doi.org/10.1002/adem.201700948
A098,A098-S01,AlHfNbTaTiZr,16.67,0,16.67,0,16.67,0,16.67,16.67,0,0,16.67,1100,100,52.42,https://doi.org/10.1002/adem.201700948
A099,A099-S01,Mo0.5NbHf0.25CrZrTiAl,17.39,17.39,4.35,8.69,17.39,0,0,17.39,0,0,17.39,1200,4,56.1,https://doi.org/10.1088/2053-1591/ac8e50
A099,A099-S01,Mo0.5NbHf0.25CrZrTiAl,17.39,17.39,4.35,8.69,17.39,0,0,17.39,0,0,17.39,1200,50,208.8,https://doi.org/10.1088/2053-1591/ac8e50
A100,A100-S01,Al-Cr-Mo-Nb-Si-Ta-Ti,17.6,25.2,0,20.3,15.2,2.9,13.4,5.4,0,0,0,1200,3,0.77,https://doi.org/10.1016/j.intermet.2020.106711
A100,A100-S01,Al-Cr-Mo-Nb-Si-Ta-Ti,17.6,25.2,0,20.3,15.2,2.9,13.4,5.4,0,0,0,1300,3,1.52,https://doi.org/10.1016/j.intermet.2020.106711
A100,A100-S01,Al-Cr-Mo-Nb-Si-Ta-Ti,17.6,25.2,0,20.3,15.2,2.9,13.4,5.4,0,0,0,1400,3,3.14,https://doi.org/10.1016/j.intermet.2020.106711
A100,A100-S01,Al-Cr-Mo-Nb-Si-Ta-Ti,17.6,25.2,0,20.3,15.2,2.9,13.4,5.4,0,0,0,1200,4,1,https://doi.org/10.1016/j.intermet.2020.106711
A100,A100-S01,Al-Cr-Mo-Nb-Si-Ta-Ti,17.6,25.2,0,20.3,15.2,2.9,13.4,5.4,0,0,0,1300,4,1.99,https://doi.org/10.1016/j.intermet.2020.106711
A100,A100-S01,Al-Cr-Mo-Nb-Si-Ta-Ti,17.6,25.2,0,20.3,15.2,2.9,13.4,5.4,0,0,0,1400,4,4.15,https://doi.org/10.1016/j.intermet.2020.106711
A100,A100-S01,Al-Cr-Mo-Nb-Si-Ta-Ti,17.6,25.2,0,20.3,15.2,2.9,13.4,5.4,0,0,0,1200,10,2.08,https://doi.org/10.1016/j.intermet.2020.106711
A100,A100-S01,Al-Cr-Mo-Nb-Si-Ta-Ti,17.6,25.2,0,20.3,15.2,2.9,13.4,5.4,0,0,0,1300,10,3.96,https://doi.org/10.1016/j.intermet.2020.106711
A100,A100-S01,Al-Cr-Mo-Nb-Si-Ta-Ti,17.6,25.2,0,20.3,15.2,2.9,13.4,5.4,0,0,0,1400,10,8.24,https://doi.org/10.1016/j.intermet.2020.106711
A100,A100-S01,Al-Cr-Mo-Nb-Si-Ta-Ti,17.6,25.2,0,20.3,15.2,2.9,13.4,5.4,0,0,0,1200,20,3,https://doi.org/10.1016/j.intermet.2020.106711
A100,A100-S01,Al-Cr-Mo-Nb-Si-Ta-Ti,17.6,25.2,0,20.3,15.2,2.9,13.4,5.4,0,0,0,1300,20,5.59,https://doi.org/10.1016/j.intermet.2020.106711
A100,A100-S01,Al-Cr-Mo-Nb-Si-Ta-Ti,17.6,25.2,0,20.3,15.2,2.9,13.4,5.4,0,0,0,1400,20,11.28,https://doi.org/10.1016/j.intermet.2020.106711
A100,A100-S01,Al-Cr-Mo-Nb-Si-Ta-Ti,17.6,25.2,0,20.3,15.2,2.9,13.4,5.4,0,0,0,1200,50,4.89,https://doi.org/10.1016/j.intermet.2020.106711
A100,A100-S01,Al-Cr-Mo-Nb-Si-Ta-Ti,17.6,25.2,0,20.3,15.2,2.9,13.4,5.4,0,0,0,1300,50,6.9,https://doi.org/10.1016/j.intermet.2020.106711
A100,A100-S01,Al-Cr-Mo-Nb-Si-Ta-Ti,17.6,25.2,0,20.3,15.2,2.9,13.4,5.4,0,0,0,1400,50,15.65,https://doi.org/10.1016/j.intermet.2020.106711
A100,A100-S01,Al-Cr-Mo-Nb-Si-Ta-Ti,17.6,25.2,0,20.3,15.2,2.9,13.4,5.4,0,0,0,1200,100,6.19,https://doi.org/10.1016/j.intermet.2020.106711
A100,A100-S01,Al-Cr-Mo-Nb-Si-Ta-Ti,17.6,25.2,0,20.3,15.2,2.9,13.4,5.4,0,0,0,1300,100,9.86,https://doi.org/10.1016/j.intermet.2020.106711
A100,A100-S01,Al-Cr-Mo-Nb-Si-Ta-Ti,17.6,25.2,0,20.3,15.2,2.9,13.4,5.4,0,0,0,1400,100,18.4,https://doi.org/10.1016/j.intermet.2020.106711
A101,A101-S01,Al-Cr-Mo-Nb-Si-Ta-Ti,17.6,25.2,0,20.3,15.2,2.9,13.4,5.4,0,0,0,1000,3,0.18,https://doi.org/10.1038/s41598-019-43819-x
A101,A101-S01,Al-Cr-Mo-Nb-Si-Ta-Ti,17.6,25.2,0,20.3,15.2,2.9,13.4,5.4,0,0,0,1100,3,0.22,https://doi.org/10.1038/s41598-019-43819-x
A101,A101-S01,Al-Cr-Mo-Nb-Si-Ta-Ti,17.6,25.2,0,20.3,15.2,2.9,13.4,5.4,0,0,0,1000,4,0.22,https://doi.org/10.1038/s41598-019-43819-x
A101,A101-S01,Al-Cr-Mo-Nb-Si-Ta-Ti,17.6,25.2,0,20.3,15.2,2.9,13.4,5.4,0,0,0,1100,4,0.31,https://doi.org/10.1038/s41598-019-43819-x
A101,A101-S01,Al-Cr-Mo-Nb-Si-Ta-Ti,17.6,25.2,0,20.3,15.2,2.9,13.4,5.4,0,0,0,1000,10,0.38,https://doi.org/10.1038/s41598-019-43819-x
A101,A101-S01,Al-Cr-Mo-Nb-Si-Ta-Ti,17.6,25.2,0,20.3,15.2,2.9,13.4,5.4,0,0,0,1100,10,0.75,https://doi.org/10.1038/s41598-019-43819-x
A101,A101-S01,Al-Cr-Mo-Nb-Si-Ta-Ti,17.6,25.2,0,20.3,15.2,2.9,13.4,5.4,0,0,0,1000,20,0.61,https://doi.org/10.1038/s41598-019-43819-x
A101,A101-S01,Al-Cr-Mo-Nb-Si-Ta-Ti,17.6,25.2,0,20.3,15.2,2.9,13.4,5.4,0,0,0,1100,20,1.13,https://doi.org/10.1038/s41598-019-43819-x
A101,A101-S01,Al-Cr-Mo-Nb-Si-Ta-Ti,17.6,25.2,0,20.3,15.2,2.9,13.4,5.4,0,0,0,1000,50,1.2,https://doi.org/10.1038/s41598-019-43819-x
A101,A101-S01,Al-Cr-Mo-Nb-Si-Ta-Ti,17.6,25.2,0,20.3,15.2,2.9,13.4,5.4,0,0,0,1100,50,2.71,https://doi.org/10.1038/s41598-019-43819-x
A101,A101-S01,Al-Cr-Mo-Nb-Si-Ta-Ti,17.6,25.2,0,20.3,15.2,2.9,13.4,5.4,0,0,0,1000,100,2.48,https://doi.org/10.1038/s41598-019-43819-x
A101,A101-S01,Al-Cr-Mo-Nb-Si-Ta-Ti,17.6,25.2,0,20.3,15.2,2.9,13.4,5.4,0,0,0,1100,100,3.54,https://doi.org/10.1038/s41598-019-43819-x
A102,A102-S01,Cr-12Nb-18Al,18,70,0,0,12,0,0,0,0,0,0,950,10,0.99,https://doi.org/10.1016/0921-5093(96)10197-0
A102,A102-S01,Cr-12Nb-18Al,18,70,0,0,12,0,0,0,0,0,0,950,20,1.57,https://doi.org/10.1016/0921-5093(96)10197-0
A102,A102-S01,Cr-12Nb-18Al,18,70,0,0,12,0,0,0,0,0,0,950,50,3.06,https://doi.org/10.1016/0921-5093(96)10197-0
A102,A102-S01,Cr-12Nb-18Al,18,70,0,0,12,0,0,0,0,0,0,950,100,5.63,https://doi.org/10.1016/0921-5093(96)10197-0
A103,A103-S01,AlMo0.5NbTa0.5TiZr,18.82,0,0,8.67,21.55,0,10.2,21.87,0,0,18.89,1000,10,31.54,https://doi.org/10.1016/S1003-6326(19)65054-5
A103,A103-S01,AlMo0.5NbTa0.5TiZr,18.82,0,0,8.67,21.55,0,10.2,21.87,0,0,18.89,1000,20,77.17,https://doi.org/10.1016/S1003-6326(19)65054-5
A103,A103-S01,AlMo0.5NbTa0.5TiZr,18.92,0,0,10.29,20.16,0,11.32,19.33,0,0,19.98,900,4,5.1,https://doi.org/10.1016/j.ijrmhm.2022.105812
A103,A103-S02,AlMo0.5NbTa0.5TiZr,18.92,0,0,10.29,20.16,0,11.32,19.33,0,0,19.98,1000,4,10.8,https://doi.org/10.1016/j.ijrmhm.2022.105812
A103,A103-S02,AlMo0.5NbTa0.5TiZr,18.92,0,0,10.29,20.16,0,11.32,19.33,0,0,19.98,900,20,11.6,https://doi.org/10.1016/j.ijrmhm.2022.105812
A103,A103-S02,AlMo0.5NbTa0.5TiZr,18.92,0,0,10.29,20.16,0,11.32,19.33,0,0,19.98,1000,20,32.2,https://doi.org/10.1016/j.ijrmhm.2022.105812
A103,A103-S02,AlMo0.5NbTa0.5TiZr,18.92,0,0,10.29,20.16,0,11.32,19.33,0,0,19.98,900,50,29.1,https://doi.org/10.1016/j.ijrmhm.2022.105812
A103,A103-S02,AlMo0.5NbTa0.5TiZr,18.92,0,0,10.29,20.16,0,11.32,19.33,0,0,19.98,1000,50,102.2,https://doi.org/10.1016/j.ijrmhm.2022.105812
A103,A103-S03,AlMo0.5NbTa0.5TiZr,18.92,0,0,10.29,20.16,0,11.32,19.33,0,0,19.98,800,3,1.26,https://doi.org/10.1016/j.vacuum.2022.111069
A103,A103-S03,AlMo0.5NbTa0.5TiZr,18.92,0,0,10.29,20.16,0,11.32,19.33,0,0,19.98,800,4,1.51,https://doi.org/10.1016/j.vacuum.2022.111069
A103,A103-S03,AlMo0.5NbTa0.5TiZr,18.92,0,0,10.29,20.16,0,11.32,19.33,0,0,19.98,800,10,2.42,https://doi.org/10.1016/j.vacuum.2022.111069
A103,A103-S03,AlMo0.5NbTa0.5TiZr,18.92,0,0,10.29,20.16,0,11.32,19.33,0,0,19.98,800,20,3.44,https://doi.org/10.1016/j.vacuum.2022.111069
A103,A103-S03,AlMo0.5NbTa0.5TiZr,18.92,0,0,10.29,20.16,0,11.32,19.33,0,0,19.98,800,50,6.46,https://doi.org/10.1016/j.vacuum.2022.111069
A104,A104-S01,Mo0.5NbHf0.25CrZr0.5TiAl,19.05,19.05,4.76,9.52,19.05,0,0,19.05,0,0,9.52,1200,4,35,https://doi.org/10.1088/2053-1591/ac8e50
A104,A104-S01,Mo0.5NbHf0.25CrZr0.5TiAl,19.05,19.05,4.76,9.52,19.05,0,0,19.05,0,0,9.52,1200,50,191.6,https://doi.org/10.1088/2053-1591/ac8e50
A105,A105-S01,AlNbTa0.5TiZr,19.35,0,0,0,22.48,0,12.59,23.5,0,0,22.08,1000,10,31.19,https://doi.org/10.1016/S1003-6326(19)65054-5
A105,A105-S01,AlNbTa0.5TiZr,19.35,0,0,0,22.48,0,12.59,23.5,0,0,22.08,1000,20,35.02,https://doi.org/10.1016/S1003-6326(19)65054-5
A106,A106-S01,Al20Cr10Mo10-NTZ,19.4,6,0,7.8,29,0,0,30,0,0,7.8,1000,20,21,https://doi.org/10.1557/jmr.2018.241
A107,A107-S01,AlCrMoTaTi-1Si,19.8,19.8,0,19.8,0,1,19.8,19.8,0,0,0,900,3,0.16,http://dx.doi.org/10.1080/09603409.2017.1389115
A107,A107-S01,AlCrMoTaTi-1Si,19.8,19.8,0,19.8,0,1,19.8,19.8,0,0,0,1000,3,0.37,http://dx.doi.org/10.1080/09603409.2017.1389115
A107,A107-S01,AlCrMoTaTi-1Si,19.8,19.8,0,19.8,0,1,19.8,19.8,0,0,0,1100,3,1.5,http://dx.doi.org/10.1080/09603409.2017.1389115
A107,A107-S01,AlCrMoTaTi-1Si,19.8,19.8,0,19.8,0,1,19.8,19.8,0,0,0,900,4,0.18,http://dx.doi.org/10.1080/09603409.2017.1389115
A107,A107-S01,AlCrMoTaTi-1Si,19.8,19.8,0,19.8,0,1,19.8,19.8,0,0,0,1000,4,0.43,http://dx.doi.org/10.1080/09603409.2017.1389115
A107,A107-S01,AlCrMoTaTi-1Si,19.8,19.8,0,19.8,0,1,19.8,19.8,0,0,0,1100,4,1.61,http://dx.doi.org/10.1080/09603409.2017.1389115
A107,A107-S01,AlCrMoTaTi-1Si,19.8,19.8,0,19.8,0,1,19.8,19.8,0,0,0,900,10,0.36,http://dx.doi.org/10.1080/09603409.2017.1389115
A107,A107-S01,AlCrMoTaTi-1Si,19.8,19.8,0,19.8,0,1,19.8,19.8,0,0,0,1000,10,0.64,http://dx.doi.org/10.1080/09603409.2017.1389115
A107,A107-S01,AlCrMoTaTi-1Si,19.8,19.8,0,19.8,0,1,19.8,19.8,0,0,0,1100,10,2.09,http://dx.doi.org/10.1080/09603409.2017.1389115
A107,A107-S01,AlCrMoTaTi-1Si,19.8,19.8,0,19.8,0,1,19.8,19.8,0,0,0,900,20,0.45,http://dx.doi.org/10.1080/09603409.2017.1389115
A107,A107-S01,AlCrMoTaTi-1Si,19.8,19.8,0,19.8,0,1,19.8,19.8,0,0,0,1000,20,0.841,http://dx.doi.org/10.1080/09603409.2017.1389115
A107,A107-S01,AlCrMoTaTi-1Si,19.8,19.8,0,19.8,0,1,19.8,19.8,0,0,0,1100,20,2.63,http://dx.doi.org/10.1080/09603409.2017.1389115
A108,A108-S01,AlCrMoNbTi-1Si,19.8,19.8,0,19.8,19.8,1,0,19.8,0,0,0,900,3,0.28,http://dx.doi.org/10.1016/j.jallcom.2016.07.219
A108,A108-S01,AlCrMoNbTi-1Si,19.8,19.8,0,19.8,19.8,1,0,19.8,0,0,0,1000,3,0.87,http://dx.doi.org/10.1016/j.jallcom.2016.07.219
A108,A108-S01,AlCrMoNbTi-1Si,19.8,19.8,0,19.8,19.8,1,0,19.8,0,0,0,1100,3,1.19,http://dx.doi.org/10.1016/j.jallcom.2016.07.219
A108,A108-S01,AlCrMoNbTi-1Si,19.8,19.8,0,19.8,19.8,1,0,19.8,0,0,0,900,4,0.3,http://dx.doi.org/10.1016/j.jallcom.2016.07.219
A108,A108-S01,AlCrMoNbTi-1Si,19.8,19.8,0,19.8,19.8,1,0,19.8,0,0,0,1000,4,1,http://dx.doi.org/10.1016/j.jallcom.2016.07.219
A108,A108-S01,AlCrMoNbTi-1Si,19.8,19.8,0,19.8,19.8,1,0,19.8,0,0,0,1100,4,1.44,http://dx.doi.org/10.1016/j.jallcom.2016.07.219
A108,A108-S01,AlCrMoNbTi-1Si,19.8,19.8,0,19.8,19.8,1,0,19.8,0,0,0,900,10,0.42,http://dx.doi.org/10.1016/j.jallcom.2016.07.219
A108,A108-S01,AlCrMoNbTi-1Si,19.8,19.8,0,19.8,19.8,1,0,19.8,0,0,0,1000,10,1.68,http://dx.doi.org/10.1016/j.jallcom.2016.07.219
A108,A108-S01,AlCrMoNbTi-1Si,19.8,19.8,0,19.8,19.8,1,0,19.8,0,0,0,1100,10,2.26,http://dx.doi.org/10.1016/j.jallcom.2016.07.219
A108,A108-S01,AlCrMoNbTi-1Si,19.8,19.8,0,19.8,19.8,1,0,19.8,0,0,0,900,20,0.67,http://dx.doi.org/10.1016/j.jallcom.2016.07.219
A108,A108-S01,AlCrMoNbTi-1Si,19.8,19.8,0,19.8,19.8,1,0,19.8,0,0,0,1000,20,2.23,http://dx.doi.org/10.1016/j.jallcom.2016.07.219
A108,A108-S01,AlCrMoNbTi-1Si,19.8,19.8,0,19.8,19.8,1,0,19.8,0,0,0,1100,20,2.8,http://dx.doi.org/10.1016/j.jallcom.2016.07.219
A109,A109-S01,WTaNbTiAl,20,0,0,0,20,0,20,20,0,20,0,1000,3,3.09,https://doi.org/10.1016/j.corsci.2022.110377
A109,A109-S01,WTaNbTiAl,20,0,0,0,20,0,20,20,0,20,0,1000,4,3.73,https://doi.org/10.1016/j.corsci.2022.110377
A109,A109-S01,WTaNbTiAl,20,0,0,0,20,0,20,20,0,20,0,1000,10,7.21,https://doi.org/10.1016/j.corsci.2022.110377
A109,A109-S01,WTaNbTiAl,20,0,0,0,20,0,20,20,0,20,0,1000,20,13.7,https://doi.org/10.1016/j.corsci.2022.110377
A110,A110-S01,AlNb1.5Ta0.5Ti1.5Zr0.5,20,0,0,0,30,0,10,30,0,0,10,1000,3,8.44,https://doi.org/10.1016/j.jallcom.2019.02.128
A110,A110-S01,AlNb1.5Ta0.5Ti1.5Zr0.5,20,0,0,0,30,0,10,30,0,0,10,1000,4,10.14,https://doi.org/10.1016/j.jallcom.2019.02.128
A110,A110-S01,AlNb1.5Ta0.5Ti1.5Zr0.5,20,0,0,0,30,0,10,30,0,0,10,1000,10,16.71,https://doi.org/10.1016/j.jallcom.2019.02.128
A110,A110-S01,AlNb1.5Ta0.5Ti1.5Zr0.5,20,0,0,0,30,0,10,30,0,0,10,1000,20,24.57,https://doi.org/10.1016/j.jallcom.2019.02.128
A110,A110-S01,AlNb1.5Ta0.5Ti1.5Zr0.5,20,0,0,0,30,0,10,30,0,0,10,1000,50,37.93,https://doi.org/10.1016/j.jallcom.2019.02.128
A110,A110-S01,AlNb1.5Ta0.5Ti1.5Zr0.5,20,0,0,0,30,0,10,30,0,0,10,1000,100,49.1,https://doi.org/10.1016/j.jallcom.2019.02.128
A111,A111-S01,AlHfMoNbTi,20,0,20,20,20,0,0,20,0,0,0,1000,10,75.12,https://doi.org/10.1016/j.corsci.2021.109711
A111,A111-S01,AlHfMoNbTi,20,0,20,20,20,0,0,20,0,0,0,1000,20,33.47,https://doi.org/10.1016/j.corsci.2021.109711
A112,A112-S01,AlCrNbTiZr,20,20,0,0,20,0,0,20,0,0,20,800,10,9.97,https://doi.org/10.1016/j.vacuum.2019.01.026
A112,A112-S01,AlCrNbTiZr,20,20,0,0,20,0,0,20,0,0,20,1000,10,18.73,https://doi.org/10.1016/j.vacuum.2019.01.026
A112,A112-S01,AlCrNbTiZr,20,20,0,0,20,0,0,20,0,0,20,1200,10,60.19,https://doi.org/10.1016/j.vacuum.2019.01.026
A112,A112-S01,AlCrNbTiZr,20,20,0,0,20,0,0,20,0,0,20,800,50,17.52,https://doi.org/10.1016/j.vacuum.2019.01.026
A112,A112-S01,AlCrNbTiZr,20,20,0,0,20,0,0,20,0,0,20,1000,50,66.18,https://doi.org/10.1016/j.vacuum.2019.01.026
A112,A112-S01,AlCrNbTiZr,20,20,0,0,20,0,0,20,0,0,20,1200,50,186.28,https://doi.org/10.1016/j.vacuum.2019.01.026
A113,A113-S01,WMoTaAlCr,20,20,0,20,0,0,20,0,0,20,0,1000,4,2.7,https://doi.org/10.1016/j.jallcom.2021.162733
A113,A113-S01,WMoTaAlCr,20,20,0,20,0,0,20,0,0,20,0,1000,10,7.2,https://doi.org/10.1016/j.jallcom.2021.162733
A114,A114-S01,AlCrMoTaTi,20,20,0,20,0,0,20,20,0,0,0,900,3,0.13,http://dx.doi.org/10.1080/09603409.2017.1389115
A114,A114-S01,AlCrMoTaTi,20,20,0,20,0,0,20,20,0,0,0,1000,3,0.29,http://dx.doi.org/10.1080/09603409.2017.1389115
A114,A114-S01,AlCrMoTaTi,20,20,0,20,0,0,20,20,0,0,0,1100,3,0.98,http://dx.doi.org/10.1080/09603409.2017.1389115
A114,A114-S01,AlCrMoTaTi,20,20,0,20,0,0,20,20,0,0,0,900,4,0.15,http://dx.doi.org/10.1080/09603409.2017.1389115
A114,A114-S01,AlCrMoTaTi,20,20,0,20,0,0,20,20,0,0,0,1000,4,0.35,http://dx.doi.org/10.1080/09603409.2017.1389115
A114,A114-S01,AlCrMoTaTi,20,20,0,20,0,0,20,20,0,0,0,1100,4,1.11,http://dx.doi.org/10.1080/09603409.2017.1389115
A114,A114-S01,AlCrMoTaTi,20,20,0,20,0,0,20,20,0,0,0,900,10,0.21,http://dx.doi.org/10.1080/09603409.2017.1389115
A114,A114-S01,AlCrMoTaTi,20,20,0,20,0,0,20,20,0,0,0,1000,10,0.47,http://dx.doi.org/10.1080/09603409.2017.1389115
A114,A114-S01,AlCrMoTaTi,20,20,0,20,0,0,20,20,0,0,0,1100,10,1.49,http://dx.doi.org/10.1080/09603409.2017.1389115
A114,A114-S01,AlCrMoTaTi,20,20,0,20,0,0,20,20,0,0,0,900,20,0.24,http://dx.doi.org/10.1080/09603409.2017.1389115
A114,A114-S01,AlCrMoTaTi,20,20,0,20,0,0,20,20,0,0,0,1000,20,0.51,http://dx.doi.org/10.1080/09603409.2017.1389115
A114,A114-S01,AlCrMoTaTi,20,20,0,20,0,0,20,20,0,0,0,1100,20,1.99,http://dx.doi.org/10.1080/09603409.2017.1389115
A114,A114-S02,AlCrMoTaTi,20,20,0,20,0,0,20,20,0,0,0,1000,3,0.29,https://doi.org/10.1007/s11085-016-9696-y
A114,A114-S02,AlCrMoTaTi,20,20,0,20,0,0,20,20,0,0,0,1100,3,1.02,https://doi.org/10.1007/s11085-016-9696-y
A114,A114-S02,AlCrMoTaTi,20,20,0,20,0,0,20,20,0,0,0,1000,4,0.35,https://doi.org/10.1007/s11085-016-9696-y
A114,A114-S02,AlCrMoTaTi,20,20,0,20,0,0,20,20,0,0,0,1100,4,1.4,https://doi.org/10.1007/s11085-016-9696-y
A114,A114-S02,AlCrMoTaTi,20,20,0,20,0,0,20,20,0,0,0,1000,10,0.46,https://doi.org/10.1007/s11085-016-9696-y
A114,A114-S02,AlCrMoTaTi,20,20,0,20,0,0,20,20,0,0,0,1100,10,1.52,https://doi.org/10.1007/s11085-016-9696-y
A114,A114-S02,AlCrMoTaTi,20,20,0,20,0,0,20,20,0,0,0,1000,20,0.55,https://doi.org/10.1007/s11085-016-9696-y
A114,A114-S02,AlCrMoTaTi,20,20,0,20,0,0,20,20,0,0,0,1100,20,1.99,https://doi.org/10.1007/s11085-016-9696-y
A114,A114-S03,Al20CrMoTaTi,20,20,0,20,0,0,20,20,0,0,0,1200,3,2,https://doi.org/10.1007/s11085-021-10046-7
A114,A114-S03,Al20CrMoTaTi,20,20,0,20,0,0,20,20,0,0,0,1200,4,2.31,https://doi.org/10.1007/s11085-021-10046-7
A114,A114-S03,Al20CrMoTaTi,20,20,0,20,0,0,20,20,0,0,0,1200,10,3.54,https://doi.org/10.1007/s11085-021-10046-7
A114,A114-S03,Al20CrMoTaTi,20,20,0,20,0,0,20,20,0,0,0,1200,20,4.87,https://doi.org/10.1007/s11085-021-10046-7
A114,A114-S04,MoTaTiCrAl,20,20,0,20,0,0,20,20,0,0,0,1000,4,1.53,https://doi.org/10.1007/s40843-020-1332-2
A114,A114-S05,AlCrMoTaTi,20,20,0,20,0,0,20,20,0,0,0,1000,3,1.08,https://doi.org/10.1016/j.corsci.2019.108161
A114,A114-S05,AlCrMoTaTi,20,20,0,20,0,0,20,20,0,0,0,1000,4,1.22,https://doi.org/10.1016/j.corsci.2019.108161
A114,A114-S05,AlCrMoTaTi,20,20,0,20,0,0,20,20,0,0,0,1000,10,1.52,https://doi.org/10.1016/j.corsci.2019.108161
A114,A114-S05,AlCrMoTaTi,20,20,0,20,0,0,20,20,0,0,0,1000,20,1.67,https://doi.org/10.1016/j.corsci.2019.108161
A114,A114-S05,AlCrMoTaTi,20,20,0,20,0,0,20,20,0,0,0,1000,50,1.89,https://doi.org/10.1016/j.corsci.2019.108161
A114,A114-S06,TaMoCrTiAl,20,20,0,20,0,0,20,20,0,0,0,900,20,0.28,https://doi.org/10.1080/09603409.2017.1389115
A114,A114-S06,TaMoCrTiAl,20,20,0,20,0,0,20,20,0,0,0,1000,20,0.56,https://doi.org/10.1080/09603409.2017.1389115
A114,A114-S06,TaMoCrTiAl,20,20,0,20,0,0,20,20,0,0,0,1100,20,1.98,https://doi.org/10.1080/09603409.2017.1389115
A115,A115-S01,AlCrMoWTi,20,20,0,20,0,0,0,20,0,20,0,1000,3,3.49,https://doi.org/10.1007/s11085-016-9696-y
A115,A115-S01,AlCrMoWTi,20,20,0,20,0,0,0,20,0,20,0,1000,4,3.9,https://doi.org/10.1007/s11085-016-9696-y
A115,A115-S01,AlCrMoWTi,20,20,0,20,0,0,0,20,0,20,0,1000,10,5.29,https://doi.org/10.1007/s11085-016-9696-y
A115,A115-S01,AlCrMoWTi,20,20,0,20,0,0,0,20,0,20,0,1000,20,6.42,https://doi.org/10.1007/s11085-016-9696-y
A116,A116-S01,AlCrMoNbTi,20,20,0,20,20,0,0,20,0,0,0,900,3,0.15,http://dx.doi.org/10.1016/j.jallcom.2016.07.219
A116,A116-S01,AlCrMoNbTi,20,20,0,20,20,0,0,20,0,0,0,1000,3,0.58,http://dx.doi.org/10.1016/j.jallcom.2016.07.219
A116,A116-S01,AlCrMoNbTi,20,20,0,20,20,0,0,20,0,0,0,1100,3,1.38,http://dx.doi.org/10.1016/j.jallcom.2016.07.219
A116,A116-S01,AlCrMoNbTi,20,20,0,20,20,0,0,20,0,0,0,900,4,0.19,http://dx.doi.org/10.1016/j.jallcom.2016.07.219
A116,A116-S01,AlCrMoNbTi,20,20,0,20,20,0,0,20,0,0,0,1000,4,0.78,http://dx.doi.org/10.1016/j.jallcom.2016.07.219
A116,A116-S01,AlCrMoNbTi,20,20,0,20,20,0,0,20,0,0,0,1100,4,1.63,http://dx.doi.org/10.1016/j.jallcom.2016.07.219
A116,A116-S01,AlCrMoNbTi,20,20,0,20,20,0,0,20,0,0,0,900,10,0.32,http://dx.doi.org/10.1016/j.jallcom.2016.07.219
A116,A116-S01,AlCrMoNbTi,20,20,0,20,20,0,0,20,0,0,0,1000,10,1.75,http://dx.doi.org/10.1016/j.jallcom.2016.07.219
A116,A116-S01,AlCrMoNbTi,20,20,0,20,20,0,0,20,0,0,0,1100,10,3.33,http://dx.doi.org/10.1016/j.jallcom.2016.07.219
A116,A116-S01,AlCrMoNbTi,20,20,0,20,20,0,0,20,0,0,0,900,20,0.44,http://dx.doi.org/10.1016/j.jallcom.2016.07.219
A116,A116-S01,AlCrMoNbTi,20,20,0,20,20,0,0,20,0,0,0,1000,20,3.28,http://dx.doi.org/10.1016/j.jallcom.2016.07.219
A116,A116-S01,AlCrMoNbTi,20,20,0,20,20,0,0,20,0,0,0,1100,20,5.49,http://dx.doi.org/10.1016/j.jallcom.2016.07.219
A116,A116-S02,AlCrMoNbTi,20,20,0,20,20,0,0,20,0,0,0,1000,3,0.38,https://doi.org/10.1007/s11085-016-9696-y
A116,A116-S02,AlCrMoNbTi,20,20,0,20,20,0,0,20,0,0,0,1100,3,1.11,https://doi.org/10.1007/s11085-016-9696-y
A116,A116-S02,AlCrMoNbTi,20,20,0,20,20,0,0,20,0,0,0,1000,4,0.53,https://doi.org/10.1007/s11085-016-9696-y
A116,A116-S02,AlCrMoNbTi,20,20,0,20,20,0,0,20,0,0,0,1100,4,1.62,https://doi.org/10.1007/s11085-016-9696-y
A116,A116-S02,AlCrMoNbTi,20,20,0,20,20,0,0,20,0,0,0,1000,10,1.23,https://doi.org/10.1007/s11085-016-9696-y
A116,A116-S02,AlCrMoNbTi,20,20,0,20,20,0,0,20,0,0,0,1100,10,3.36,https://doi.org/10.1007/s11085-016-9696-y
A116,A116-S02,AlCrMoNbTi,20,20,0,20,20,0,0,20,0,0,0,1000,20,2.75,https://doi.org/10.1007/s11085-016-9696-y
A116,A116-S02,AlCrMoNbTi,20,20,0,20,20,0,0,20,0,0,0,1100,20,5.45,https://doi.org/10.1007/s11085-016-9696-y
A116,A116-S03,AlCrMoNbTi,20,20,0,20,20,0,0,20,0,0,0,1000,3,0.56,https://doi.org/10.1016/j.corsci.2019.108161
A116,A116-S03,AlCrMoNbTi,20,20,0,20,20,0,0,20,0,0,0,1000,4,0.75,https://doi.org/10.1016/j.corsci.2019.108161
A116,A116-S03,AlCrMoNbTi,20,20,0,20,20,0,0,20,0,0,0,1000,10,1.74,https://doi.org/10.1016/j.corsci.2019.108161
A116,A116-S03,AlCrMoNbTi,20,20,0,20,20,0,0,20,0,0,0,1000,20,3.22,https://doi.org/10.1016/j.corsci.2019.108161
A117,A117-S01,Al20Cr25Nb20Ti20Zr15,20,25,0,0,20,0,0,20,0,0,15,800,3,6.18,https://doi.org/10.1007/s11665-019-04177-x
A117,A117-S01,Al20Cr25Nb20Ti20Zr15,20,25,0,0,20,0,0,20,0,0,15,800,4,7.06,https://doi.org/10.1007/s11665-019-04177-x
A117,A117-S01,Al20Cr25Nb20Ti20Zr15,20,25,0,0,20,0,0,20,0,0,15,800,10,11.62,https://doi.org/10.1007/s11665-019-04177-x
A117,A117-S01,Al20Cr25Nb20Ti20Zr15,20,25,0,0,20,0,0,20,0,0,15,800,20,18.22,https://doi.org/10.1007/s11665-019-04177-x
A118,A118-S01,Al0.75CrTiMo,20,26.66,0,26.66,0,0,0,26.66,0,0,0,1000,4,6.5,https://doi.org/10.1007/s10853-020-05480-y
A119,A119-S01,TaMoCrTiAl,20.2,19.8,0,19.5,0,0,20.1,20.4,0,0,0,1200,20,4.9,https://doi.org/10.1016/j.corsci.2022.110885
A120,A120-S01,Mo0.5NbHf0.25CrTiAl,21.05,21.05,5.26,10.53,21.05,0,0,21.05,0,0,0,1200,4,7.5,https://doi.org/10.1088/2053-1591/ac8e50
A120,A120-S01,Mo0.5NbHf0.25CrTiAl,21.05,21.05,5.26,10.53,21.05,0,0,21.05,0,0,0,1200,50,77.5,https://doi.org/10.1088/2053-1591/ac8e50
A121,A121-S01,Al1.25Mo0.5NbTa0.5TiZr,21.95,0,0,9.92,19.75,0,11.02,18.78,0,0,18.58,900,4,4.4,https://doi.org/10.1016/j.ijrmhm.2022.105812
A121,A121-S01,Al1.25Mo0.5NbTa0.5TiZr,21.95,0,0,9.92,19.75,0,11.02,18.78,0,0,18.58,1000,4,9.9,https://doi.org/10.1016/j.ijrmhm.2022.105812
A121,A121-S01,Al1.25Mo0.5NbTa0.5TiZr,21.95,0,0,9.92,19.75,0,11.02,18.78,0,0,18.58,900,20,10.8,https://doi.org/10.1016/j.ijrmhm.2022.105812
A121,A121-S01,Al1.25Mo0.5NbTa0.5TiZr,21.95,0,0,9.92,19.75,0,11.02,18.78,0,0,18.58,1000,20,28.3,https://doi.org/10.1016/j.ijrmhm.2022.105812
A121,A121-S01,Al1.25Mo0.5NbTa0.5TiZr,21.95,0,0,9.92,19.75,0,11.02,18.78,0,0,18.58,900,50,25,https://doi.org/10.1016/j.ijrmhm.2022.105812
A121,A121-S01,Al1.25Mo0.5NbTa0.5TiZr,21.95,0,0,9.92,19.75,0,11.02,18.78,0,0,18.58,1000,50,82.6,https://doi.org/10.1016/j.ijrmhm.2022.105812
A122,A122-S01,TaMoCrTi10Al,22.3,22.6,0,22.4,0,0,22.6,10.1,0,0,0,1200,20,5.8,https://doi.org/10.1016/j.corsci.2022.110885
A123,A123-S01,Ti23Al,23,0,0,0,0,0,0,77,0,0,0,900,3,8.13,https://doi.org/10.1023/A:1018839511102
A123,A123-S01,Ti23Al,23,0,0,0,0,0,0,77,0,0,0,900,4,9.58,https://doi.org/10.1023/A:1018839511102
A123,A123-S01,Ti23Al,23,0,0,0,0,0,0,77,0,0,0,900,10,14.8,https://doi.org/10.1023/A:1018839511102
A123,A123-S01,Ti23Al,23,0,0,0,0,0,0,77,0,0,0,900,20,16.47,https://doi.org/10.1023/A:1018839511102
A123,A123-S01,Ti23Al,23,0,0,0,0,0,0,77,0,0,0,900,50,22.51,https://doi.org/10.1023/A:1018839511102
A123,A123-S01,Ti23Al,23,0,0,0,0,0,0,77,0,0,0,900,100,26.33,https://doi.org/10.1023/A:1018839511102
A124,A124-S01,Al23Cr20Nb15Ti32Zr10,23,20,0,0,15,0,0,32,0,0,10,800,20,2,https://doi.org/10.1016/j.corsci.2022.110464
A125,A125-S01,AlNbTiVZr0.25,23.53,0,0,0,23.53,0,0,23.53,23.53,0,5.88,600,3,1.21,https://doi.org/10.3390/ma11122526
A125,A125-S01,AlNbTiVZr0.25,23.53,0,0,0,23.53,0,0,23.53,23.53,0,5.88,700,3,3.43,https://doi.org/10.3390/ma11122526
A125,A125-S01,AlNbTiVZr0.25,23.53,0,0,0,23.53,0,0,23.53,23.53,0,5.88,800,3,5.45,https://doi.org/10.3390/ma11122526
A125,A125-S01,AlNbTiVZr0.25,23.53,0,0,0,23.53,0,0,23.53,23.53,0,5.88,900,3,45.33,https://doi.org/10.3390/ma11122526
A125,A125-S01,AlNbTiVZr0.25,23.53,0,0,0,23.53,0,0,23.53,23.53,0,5.88,600,4,1.42,https://doi.org/10.3390/ma11122526
A125,A125-S01,AlNbTiVZr0.25,23.53,0,0,0,23.53,0,0,23.53,23.53,0,5.88,700,4,3.84,https://doi.org/10.3390/ma11122526
A125,A125-S01,AlNbTiVZr0.25,23.53,0,0,0,23.53,0,0,23.53,23.53,0,5.88,800,4,7.06,https://doi.org/10.3390/ma11122526
A125,A125-S01,AlNbTiVZr0.25,23.53,0,0,0,23.53,0,0,23.53,23.53,0,5.88,900,4,54.8,https://doi.org/10.3390/ma11122526
A125,A125-S01,AlNbTiVZr0.25,23.53,0,0,0,23.53,0,0,23.53,23.53,0,5.88,600,10,1.83,https://doi.org/10.3390/ma11122526
A125,A125-S01,AlNbTiVZr0.25,23.53,0,0,0,23.53,0,0,23.53,23.53,0,5.88,700,10,7.27,https://doi.org/10.3390/ma11122526
A125,A125-S01,AlNbTiVZr0.25,23.53,0,0,0,23.53,0,0,23.53,23.53,0,5.88,800,10,14.73,https://doi.org/10.3390/ma11122526
A125,A125-S01,AlNbTiVZr0.25,23.53,0,0,0,23.53,0,0,23.53,23.53,0,5.88,900,10,98.33,https://doi.org/10.3390/ma11122526
A125,A125-S01,AlNbTiVZr0.25,23.53,0,0,0,23.53,0,0,23.53,23.53,0,5.88,600,20,2.39,https://doi.org/10.3390/ma11122526
A125,A125-S01,AlNbTiVZr0.25,23.53,0,0,0,23.53,0,0,23.53,23.53,0,5.88,700,20,10.75,https://doi.org/10.3390/ma11122526
A125,A125-S01,AlNbTiVZr0.25,23.53,0,0,0,23.53,0,0,23.53,23.53,0,5.88,800,20,24.06,https://doi.org/10.3390/ma11122526
A125,A125-S01,AlNbTiVZr0.25,23.53,0,0,0,23.53,0,0,23.53,23.53,0,5.88,900,20,148.6,https://doi.org/10.3390/ma11122526
A125,A125-S01,AlNbTiVZr0.25,23.53,0,0,0,23.53,0,0,23.53,23.53,0,5.88,600,50,4.13,https://doi.org/10.3390/ma11122526
A125,A125-S01,AlNbTiVZr0.25,23.53,0,0,0,23.53,0,0,23.53,23.53,0,5.88,700,50,23.27,https://doi.org/10.3390/ma11122526
A125,A125-S01,AlNbTiVZr0.25,23.53,0,0,0,23.53,0,0,23.53,23.53,0,5.88,800,50,54.29,https://doi.org/10.3390/ma11122526
A125,A125-S01,AlNbTiVZr0.25,23.53,0,0,0,23.53,0,0,23.53,23.53,0,5.88,900,50,222.3,https://doi.org/10.3390/ma11122526
A125,A125-S01,AlNbTiVZr0.25,23.53,0,0,0,23.53,0,0,23.53,23.53,0,5.88,600,100,7.45,https://doi.org/10.3390/ma11122526
A125,A125-S01,AlNbTiVZr0.25,23.53,0,0,0,23.53,0,0,23.53,23.53,0,5.88,700,100,38.28,https://doi.org/10.3390/ma11122526
A125,A125-S01,AlNbTiVZr0.25,23.53,0,0,0,23.53,0,0,23.53,23.53,0,5.88,800,100,107.78,https://doi.org/10.3390/ma11122526
A126,A126-S01,Al1.5Mo0.5NbTa0.5TiZr,24.58,0,0,9.62,19.06,0,10.74,17.98,0,0,18.02,900,4,3.7,https://doi.org/10.1016/j.ijrmhm.2022.105812
A126,A126-S01,Al1.5Mo0.5NbTa0.5TiZr,24.58,0,0,9.62,19.06,0,10.74,17.98,0,0,18.02,1000,4,9.1,https://doi.org/10.1016/j.ijrmhm.2022.105812
A126,A126-S01,Al1.5Mo0.5NbTa0.5TiZr,24.58,0,0,9.62,19.06,0,10.74,17.98,0,0,18.02,900,20,10.3,https://doi.org/10.1016/j.ijrmhm.2022.105812
A126,A126-S01,Al1.5Mo0.5NbTa0.5TiZr,24.58,0,0,9.62,19.06,0,10.74,17.98,0,0,18.02,1000,20,26.4,https://doi.org/10.1016/j.ijrmhm.2022.105812
A126,A126-S01,Al1.5Mo0.5NbTa0.5TiZr,24.58,0,0,9.62,19.06,0,10.74,17.98,0,0,18.02,900,50,21.9,https://doi.org/10.1016/j.ijrmhm.2022.105812
A126,A126-S01,Al1.5Mo0.5NbTa0.5TiZr,24.58,0,0,9.62,19.06,0,10.74,17.98,0,0,18.02,1000,50,71.2,https://doi.org/10.1016/j.ijrmhm.2022.105812
A127,A127-S01,AlNbTiZr,25,0,0,0,25,0,0,25,0,0,25,600,3,0.2,https://doi.org/10.1016/j.intermet.2018.05.015
A127,A127-S01,AlNbTiZr,25,0,0,0,25,0,0,25,0,0,25,700,3,0.61,https://doi.org/10.1016/j.intermet.2018.05.015
A127,A127-S01,AlNbTiZr,25,0,0,0,25,0,0,25,0,0,25,800,3,1.04,https://doi.org/10.1016/j.intermet.2018.05.015
A127,A127-S01,AlNbTiZr,25,0,0,0,25,0,0,25,0,0,25,900,3,7.02,https://doi.org/10.1016/j.intermet.2018.05.015
A127,A127-S01,AlNbTiZr,25,0,0,0,25,0,0,25,0,0,25,1000,3,13.69,https://doi.org/10.1016/j.intermet.2018.05.015
A128,A128-S01,MoTaTiAl,25,0,0,25,0,0,25,25,0,0,0,1000,4,2.24,https://doi.org/10.1007/s40843-020-1332-2
A129,A129-S01,TaMoCrAl,25,24.8,0,25.3,0,0,24.9,0,0,0,0,1200,20,0.6,https://doi.org/10.1016/j.corsci.2022.110885
A130,A130-S01,WTaAlCr,25,25,0,0,0,0,25,0,0,25,0,1000,4,6.8,https://doi.org/10.1016/j.jallcom.2021.162733
A130,A130-S01,WTaAlCr,25,25,0,0,0,0,25,0,0,25,0,1000,10,17.55,https://doi.org/10.1016/j.jallcom.2021.162733
A131,A131-S01,AlCrMoTa,25,25,0,25,0,0,25,0,0,0,0,1000,10,0.12,https://doi.org/10.1016/j.corsci.2019.108161
A131,A131-S01,AlCrMoTa,25,25,0,25,0,0,25,0,0,0,0,1000,20,0.29,https://doi.org/10.1016/j.corsci.2019.108161
A131,A131-S01,AlCrMoTa,25,25,0,25,0,0,25,0,0,0,0,1000,50,1.4,https://doi.org/10.1016/j.corsci.2019.108161
A132,A132-S01,AlCrTiMo,25,25,0,25,0,0,0,25,0,0,0,1000,4,8,https://doi.org/10.1007/s10853-020-05480-y
A133,A133-S01,AlCrMoNb,25,25,0,25,25,0,0,0,0,0,0,1000,3,0.5,https://doi.org/10.1016/j.corsci.2019.108161
A133,A133-S01,AlCrMoNb,25,25,0,25,25,0,0,0,0,0,0,1000,4,0.56,https://doi.org/10.1016/j.corsci.2019.108161
A133,A133-S01,AlCrMoNb,25,25,0,25,25,0,0,0,0,0,0,1000,10,2.64,https://doi.org/10.1016/j.corsci.2019.108161
A133,A133-S01,AlCrMoNb,25,25,0,25,25,0,0,0,0,0,0,1000,20,13.9,https://doi.org/10.1016/j.corsci.2019.108161
A134,A134-S01,Al28Cr20Nb15Ti27Zr10,28,20,0,0,15,0,0,27,0,0,10,800,20,1.2,https://doi.org/10.1016/j.corsci.2022.110464
A135,A135-S01,Al33Cr20Nb15Ti22Zr10,33,20,0,0,15,0,0,22,0,0,10,800,20,0.6,https://doi.org/10.1016/j.corsci.2022.110464
A136,A136-S01,Al30Cr10-NTZ,34.6,3,0,0,26.9,0,0,21.7,0,0,13.8,1000,20,20,https://doi.org/10.1557/jmr.2018.241
A137,A137-S01,AlTiCrMoNb-1,35.6,4,0,2.4,1,0,0,57,0,0,0,900,3,2.14,http://dx.doi.org/10.1016/j.intermet.2013.07.023
A137,A137-S01,AlTiCrMoNb-1,35.6,4,0,2.4,1,0,0,57,0,0,0,900,4,2.47,http://dx.doi.org/10.1016/j.intermet.2013.07.023
A137,A137-S01,AlTiCrMoNb-1,35.6,4,0,2.4,1,0,0,57,0,0,0,900,10,4.36,http://dx.doi.org/10.1016/j.intermet.2013.07.023
A137,A137-S01,AlTiCrMoNb-1,35.6,4,0,2.4,1,0,0,57,0,0,0,900,20,7.08,http://dx.doi.org/10.1016/j.intermet.2013.07.023
A137,A137-S01,AlTiCrMoNb-1,35.6,4,0,2.4,1,0,0,57,0,0,0,900,50,12.18,http://dx.doi.org/10.1016/j.intermet.2013.07.023
A138,A138-S01,AlTiCrMoNb-2,37.7,3.5,0,1.5,0.5,0,0,56.8,0,0,0,900,3,2.91,http://dx.doi.org/10.1016/j.intermet.2013.07.023
A138,A138-S01,AlTiCrMoNb-2,37.7,3.5,0,1.5,0.5,0,0,56.8,0,0,0,900,4,3.45,http://dx.doi.org/10.1016/j.intermet.2013.07.023
A138,A138-S01,AlTiCrMoNb-2,37.7,3.5,0,1.5,0.5,0,0,56.8,0,0,0,900,10,6,http://dx.doi.org/10.1016/j.intermet.2013.07.023
A138,A138-S01,AlTiCrMoNb-2,37.7,3.5,0,1.5,0.5,0,0,56.8,0,0,0,900,20,8.29,http://dx.doi.org/10.1016/j.intermet.2013.07.023
A138,A138-S01,AlTiCrMoNb-2,37.7,3.5,0,1.5,0.5,0,0,56.8,0,0,0,900,50,12.22,http://dx.doi.org/10.1016/j.intermet.2013.07.023
A139,A139-S01,Ti-39.4Al-10V,39.4,0,0,0,0,0,0,50.6,10,0,0,1000,3,6.34,https://doi.org/10.1007/BF03027458
A139,A139-S01,Ti-39.4Al-10V,39.4,0,0,0,0,0,0,50.6,10,0,0,1000,4,7.92,https://doi.org/10.1007/BF03027458
A139,A139-S01,Ti-39.4Al-10V,39.4,0,0,0,0,0,0,50.6,10,0,0,1000,10,15.06,https://doi.org/10.1007/BF03027458
A139,A139-S01,Ti-39.4Al-10V,39.4,0,0,0,0,0,0,50.6,10,0,0,1000,20,23.42,https://doi.org/10.1007/BF03027458
A139,A139-S01,Ti-39.4Al-10V,39.4,0,0,0,0,0,0,50.6,10,0,0,1000,50,43.81,https://doi.org/10.1007/BF03027458
A140,A140-S01,Ti-43Al2W0.1Si,43,0,0,0,0,0.1,0,54.9,0,2,0,800,3,0.05,https://doi.org/10.1007/BF03027458
A140,A140-S01,Ti-43Al2W0.1Si,43,0,0,0,0,0.1,0,54.9,0,2,0,900,3,0.13,https://doi.org/10.1007/BF03027458
A140,A140-S01,Ti-43Al2W0.1Si,43,0,0,0,0,0.1,0,54.9,0,2,0,1000,3,0.58,https://doi.org/10.1007/BF03027458
A140,A140-S01,Ti-43Al2W0.1Si,43,0,0,0,0,0.1,0,54.9,0,2,0,800,4,0.05,https://doi.org/10.1007/BF03027458
A140,A140-S01,Ti-43Al2W0.1Si,43,0,0,0,0,0.1,0,54.9,0,2,0,900,4,0.15,https://doi.org/10.1007/BF03027458
A140,A140-S01,Ti-43Al2W0.1Si,43,0,0,0,0,0.1,0,54.9,0,2,0,1000,4,0.64,https://doi.org/10.1007/BF03027458
A140,A140-S01,Ti-43Al2W0.1Si,43,0,0,0,0,0.1,0,54.9,0,2,0,800,10,0.12,https://doi.org/10.1007/BF03027458
A140,A140-S01,Ti-43Al2W0.1Si,43,0,0,0,0,0.1,0,54.9,0,2,0,900,10,0.28,https://doi.org/10.1007/BF03027458
A140,A140-S01,Ti-43Al2W0.1Si,43,0,0,0,0,0.1,0,54.9,0,2,0,1000,10,0.99,https://doi.org/10.1007/BF03027458
A140,A140-S01,Ti-43Al2W0.1Si,43,0,0,0,0,0.1,0,54.9,0,2,0,800,20,0.14,https://doi.org/10.1007/BF03027458
A140,A140-S01,Ti-43Al2W0.1Si,43,0,0,0,0,0.1,0,54.9,0,2,0,900,20,0.45,https://doi.org/10.1007/BF03027458
A140,A140-S01,Ti-43Al2W0.1Si,43,0,0,0,0,0.1,0,54.9,0,2,0,1000,20,1.46,https://doi.org/10.1007/BF03027458
A140,A140-S01,Ti-43Al2W0.1Si,43,0,0,0,0,0.1,0,54.9,0,2,0,900,50,0.7,https://doi.org/10.1007/BF03027458
A140,A140-S01,Ti-43Al2W0.1Si,43,0,0,0,0,0.1,0,54.9,0,2,0,1000,50,2.42,https://doi.org/10.1007/BF03027458
A141,A141-S01,Ti45Al8Nb,45,0,0,0,8,0,0,47,0,0,0,900,10,0.35,https://doi.org/10.1016/j.intermet.2010.04.012
A141,A141-S01,Ti45Al8Nb,45,0,0,0,8,0,0,47,0,0,0,900,20,0.42,https://doi.org/10.1016/j.intermet.2010.04.012
A141,A141-S01,Ti45Al8Nb,45,0,0,0,8,0,0,47,0,0,0,900,50,0.76,https://doi.org/10.1016/j.intermet.2010.04.012
A141,A141-S01,Ti45Al8Nb,45,0,0,0,8,0,0,47,0,0,0,900,100,1.18,https://doi.org/10.1016/j.intermet.2010.04.012
A142,A142-S01,Ti-46Al-1Cr-0.2Si,46,1,0,0,0,0.2,0,52.8,0,0,0,700,3,0.02,https://doi.org/10.1023/A:1004534830767
A142,A142-S01,Ti-46Al-1Cr-0.2Si,46,1,0,0,0,0.2,0,52.8,0,0,0,800,3,0.54,https://doi.org/10.1023/A:1004534830767
A142,A142-S01,Ti-46Al-1Cr-0.2Si,46,1,0,0,0,0.2,0,52.8,0,0,0,900,3,3.13,https://doi.org/10.1023/A:1004534830767
A142,A142-S01,Ti-46Al-1Cr-0.2Si,46,1,0,0,0,0.2,0,52.8,0,0,0,800,10,1.86,https://doi.org/10.1023/A:1004534830767
A142,A142-S01,Ti-46Al-1Cr-0.2Si,46,1,0,0,0,0.2,0,52.8,0,0,0,600,100,0.02,https://doi.org/10.1023/A:1004534830767
A142,A142-S01,Ti-46Al-1Cr-0.2Si,46,1,0,0,0,0.2,0,52.8,0,0,0,800,100,12.86,https://doi.org/10.1023/A:1004534830767
A143,A143-S01,AlTiCrMoNb-3,46,3,0,2,0.5,0,0,48.5,0,0,0,900,3,1.19,http://dx.doi.org/10.1016/j.intermet.2013.07.023
A143,A143-S01,AlTiCrMoNb-3,46,3,0,2,0.5,0,0,48.5,0,0,0,1000,3,1.48,http://dx.doi.org/10.1016/j.intermet.2013.07.023
A143,A143-S01,AlTiCrMoNb-3,46,3,0,2,0.5,0,0,48.5,0,0,0,900,4,1.2,http://dx.doi.org/10.1016/j.intermet.2013.07.023
A143,A143-S01,AlTiCrMoNb-3,46,3,0,2,0.5,0,0,48.5,0,0,0,1000,4,1.52,http://dx.doi.org/10.1016/j.intermet.2013.07.023
A143,A143-S01,AlTiCrMoNb-3,46,3,0,2,0.5,0,0,48.5,0,0,0,900,10,1.23,http://dx.doi.org/10.1016/j.intermet.2013.07.023
A143,A143-S01,AlTiCrMoNb-3,46,3,0,2,0.5,0,0,48.5,0,0,0,1000,10,1.56,http://dx.doi.org/10.1016/j.intermet.2013.07.023
A143,A143-S01,AlTiCrMoNb-3,46,3,0,2,0.5,0,0,48.5,0,0,0,900,20,1.29,http://dx.doi.org/10.1016/j.intermet.2013.07.023
A143,A143-S01,AlTiCrMoNb-3,46,3,0,2,0.5,0,0,48.5,0,0,0,1000,20,1.57,http://dx.doi.org/10.1016/j.intermet.2013.07.023
A143,A143-S01,AlTiCrMoNb-3,46,3,0,2,0.5,0,0,48.5,0,0,0,900,50,1.23,http://dx.doi.org/10.1016/j.intermet.2013.07.023
A143,A143-S01,AlTiCrMoNb-3,46,3,0,2,0.5,0,0,48.5,0,0,0,1000,50,1.56,http://dx.doi.org/10.1016/j.intermet.2013.07.023
A144,A144-S01,AlTiCrMoNb-4,46.3,5.1,0,5.5,3.1,0,0,40.1,0,0,0,900,3,0.9,http://dx.doi.org/10.1016/j.intermet.2013.07.023
A144,A144-S01,AlTiCrMoNb-4,46.3,5.1,0,5.5,3.1,0,0,40.1,0,0,0,1000,3,2.54,http://dx.doi.org/10.1016/j.intermet.2013.07.023
A144,A144-S01,AlTiCrMoNb-4,46.3,5.1,0,5.5,3.1,0,0,40.1,0,0,0,900,4,0.89,http://dx.doi.org/10.1016/j.intermet.2013.07.023
